Repository: sarahshi/PyIRoGlass

# PyIRoGlass
PyIRoGlass is a Bayesian MCMC-founded Python algorithm, written in the open-source language Python3, for determining $\mathrm{H_2O}$ and $\mathrm{CO_2}$ species concentrations in the transmission FTIR spectra of basaltic to andesitic glasses. We leverage a database of naturally degassed melt inclusions and back-arc basin basalts to delineate the fundamental shape and variability of the baseline underlying the $\mathrm{CO_{3}^{2-}}$ and $\mathrm{H_2O_{m, 1635}}$ peaks, in the mid-infrared region.

File: Baseline_Comparison/PHComparison.csv (part 1 of 4)
Sample ID,PH_3550_M,PH_3550_STD,H2OT_3550_MAX,BL_H2OT_3550_MAX,H2OT_3550_SAT,PH_1635_BP,PH_1635_STD,PH_1515_BP,PH_1515_STD,P_1515_BP,P_1515_STD,STD_1515_BP,STD_1515_STD,PH_1430_BP,PH_1430_STD,P_1430_BP,P_1430_STD,STD_1430_BP,STD_1430_STD,PH_5200_M,PH_5200_STD,PH_4500_M,PH_4500_STD,STN_P5200,ERR_5200_x,STN_P4500,ERR_4500_x,AVG_BL_BP,AVG_BL_STD,PC1_BP,PC1_STD,PC2_BP,PC2_STD,PC3_BP,PC3_STD,PC4_BP,PC4_STD,m_BP,m_STD,b_BP,b_STD,PH_1635_PC1_BP,PH_1635_PC1_STD,PH_1635_PC2_BP,PH_1635_PC2_STD,Repeats,PH_1430,PH_1515,Thickness,H2Ot_MEAN,H2Ot_STD,H2Ot_3550_M,H2Ot_3550_STD,H2Ot_3550_SAT,H2Om_1635_BP,H2Om_1635_STD,CO2_MEAN,CO2_STD,CO2_1515_BP,CO2_1515_STD,CO2_1430_BP,CO2_1430_STD,H2Om_5200_M,H2Om_5200_STD,OH_4500_M,OH_4500_STD,PH_5200_S2N,ERR_5200_y,PH_4500_S2N,ERR_4500_y,Density,Density_Sat,Tau,Eta,epsilon_H2OT_3550,sigma_epsilon_H2OT_3550,epsilon_H2Om_1635,sigma_epsilon_H2Om_1635,epsilon_CO2,sigma_epsilon_CO2,epsilon_H2Om_5200,sigma_epsilon_H2Om_5200,epsilon_OH_4500,sigma_epsilon_OH_4500
CI_ETNA_4_1_1_100x100_256s_sp3,2.591961306,0.001950723,2.602272,0.000491033,*,0.556761941,0.003117504,0.519077286,0.003604606,1520.375809,0.356608378,32.30247467,0.433521829,0.499188052,0.004559668,1430.579511,0.408050564,33.51956836,0.459949844,0.016307146,3.46e-05,0.016523783,5.65e-05,9.153056821,-,12.79765415,-,1.146014783,0.059319174,-1.03074731,0.609528685,0.682565112,0.020901476,-0.500354303,0.078831905,0.103692091,0.054045453,-0.000397725,0.000103639,0.985987094,0.031028363,-0.246086959,0.016783209,0.240010987,0.020658178,CI_ETNA,0.611,0.547,101.0,2.669139555,0.219779213,2.647061515,0.207261688,*,1.137907236,0.191036302,2619.603048,94.47971191,2671.386939,135.8487397,2569.028694,131.4269433,1.332354242,0.322692563,1.531848524,0.395509315,9.153056821,-,12.79765415,-,2788.127982,2787.484457,0.657595665,0.367510027,62.6572988,7.267310373,31.30904851,8.348760988,303.7475387,16.63678877,0.783186943,0.290335352,0.690241153,0.269792195
CI_ETNA_4_1_1_50x50_256s_sp5,2.99775076,0.002349109,2.966496,0.150528556,*,0.581077585,0.003060533,0.544162819,0.003534047,1519.769913,0.329623922,32.10532961,0.393223997,0.517791989,0.00443015,1430.307402,0.366683118,32.97672656,0.420633091,0.016636555,0.000405613,0.017171777,0.000405002,10.71760977,-,15.9961028,-,1.179885195,0.043267052,-2.01211148,0.438566697,0.643316812,0.019882736,-0.6,0.05488004,0.091611831,0.044889665,-0.000477592,7.47e-05,1.187414946,0.022095467,-0.258021162,0.016504374,0.26606388,0.019852389,CI_ETNA,0.624,0.555,102.0,2.762700347,0.227903153,3.034344815,0.237522686,*,1.17707824,0.197266483,2716.089406,97.36748687,2775.668054,140.1803116,2641.15561,134.3011309,1.347221606,0.328825711,1.577812778,0.41015078,10.71760977,-,15.9961028,-,2776.96501,2784.836913,0.657595665,0.367510027,62.6572988,7.267310373,31.30904851,8.348760988,303.7475387,16.63678877,0.783186943,0.290335352,0.690241153,0.269792195
CI_LMT_BA17_3_50x50_256s_sp1,0.072419163,4.9e-06,0.1183575,0.046616896,-,0.174117659,0.003080062,1.401946984,0.003820666,1529.708511,0.131298089,36.07252181,0.196930967,1.390849726,0.004288501,1425.554948,0.142023057,40.0,0.047772988,0.001120525,0.000109975,0.001272603,6.33e-05,5.38861184,-,3.004049715,*,0.396915576,0.031994118,-0.351860547,0.343557093,0.128301064,0.020567692,-0.310361066,0.056933099,-0.3,0.004760414,-0.000254707,5.91e-05,0.39176142,0.019167173,-0.297137182,0.017752377,1.279590046,0.033632906,CI_LMT_BA17,1.496870947,1.533513956,37.19,0.197802865,0.021891971,0.197802865,0.021891971,-,0.947884717,0.177123068,17911.02641,1152.889527,17982.19639,1635.216539,17839.85643,1625.633389,0.243160119,0.067219273,0.31373178,0.086891606,5.38861184,-,3.004049715,*,2825.097898,2825.097898,0.659039878,0.299525063,62.76037041,7.274929944,31.48849277,8.357675392,326.485412,15.18542916,0.789939403,0.290652222,0.695342868,0.270083785
CI_LMT_BA17_4_50x50_256s_sp1,0.083215143,0.00130185,0.1177454,0.035779211,-,0.168789426,0.003099404,1.351852698,0.003749864,1529.767409,0.14025675,36.04678203,0.20566884,1.342174842,0.004288919,1425.521692,0.145649231,40.0,0.054795091,0.002751218,0.000246523,0.001231771,0.0001773,6.837401244,-,3.506907946,*,0.385099982,0.031802701,-0.558046914,0.338446111,0.033897581,0.02074922,-0.18324889,0.056406886,-0.3,0.005401489,-0.000210252,5.84e-05,0.369425031,0.018867095,-0.281387642,0.017633323,1.241344104,0.03386787,CI_LMT_BA17,1.42150749,1.461007857,32.79,0.257946374,0.031188963,0.257946374,0.031188963,-,1.042811773,0.201473042,19607.90386,1413.500362,19678.34206,2005.198024,19537.46565,1992.76541,0.677553806,0.188967187,0.344622424,0.109802328,6.837401244,-,3.506907946,*,2823.284283,2823.284283,0.659039878,0.299525063,62.76037041,7.274929944,31.48849277,8.357675392,326.485412,15.18542916,0.789939403,0.290652222,0.695342868,0.270083785
CI_Ref_10_1_100x100_256s_040523_sp2,0.267978436,0.000463946,0.200834,-0.060974723,-,0.059492448,0.003106844,0.552713901,0.003669221,1527.000389,0.270848155,34.34519373,0.402398002,0.649493514,0.003973521,1421.786885,0.2709325,40.0,0.041351561,0.004826206,0.000872663,0.006687395,8.82e-05,2.748169008,*,3.1945944,*,0.280321306,0.027555907,-2.455456296,0.291195213,0.545220154,0.020379661,-0.141150055,0.049226023,-0.3,0.00386544,-0.000591274,5.04e-05,0.430442945,0.01630016,-0.017497292,0.01686556,0.487878333,0.026083681,CI_Ref_10,0.6146513,0.7086803,32.0,0.839583568,0.102693104,0.839583568,0.102693104,-,0.372506789,0.07514036,8582.476552,633.1373976,7891.57351,822.1612656,9273.379593,963.0694214,1.20687784,0.398443496,1.898267884,0.529410991,2.748169008,*,3.1945944,*,2866.263604,2866.263604,0.658079264,0.270885507,62.69181262,7.269861454,31.36913593,8.351746513,336.0640387,14.54781983,0.785448024,0.290441484,0.691949477,0.269889839
CI_Ref_10_1_100x100_256s_060223_sp2,0.423066911,2.53e-06,0.3881456,-0.024892847,-,0.075603442,0.003138321,0.509815884,0.003671465,1527.118284,0.332430247,33.40823634,0.480975264,0.514817906,0.004515618,1426.412223,0.396649033,39.26822423,0.442176269,0.001840721,8.29e-05,0.003697043,0.000166812,5.006684397,-,6.187115373,-,0.922203277,0.033222249,2.692213596,0.342957143,-0.016352205,0.021801896,0.201387188,0.056252253,-0.3,0.012296984,0.000263951,6.01e-05,0.291799564,0.019072728,-0.119779713,0.017401687,0.554277973,0.027110137,CI_Ref_10,0.542501721,0.549025111,50.84,0.831601194,0.078238762,0.831601194,0.078238762,-,0.296999613,0.053949126,4589.272644,227.18944,4566.86889,319.3865314,4611.676397,323.190981,0.288793482,0.073172,0.658410864,0.17713738,5.006684397,-,6.187115373,-,2866.513351,2866.513351,0.658079264,0.270885507,62.69181262,7.269861454,31.36913593,8.351746513,336.0640387,14.54781983,0.785448024,0.290441484,0.691949477,0.269889839
CI_Ref_10_1_100x100_256s_sp1,0.401082344,6.36e-05,0.3725568,-0.019246825,-,0.072748178,0.003140604,0.519295764,0.003475747,1527.04539,0.324475815,33.35294739,0.474359807,0.528884963,0.003876231,1426.024115,0.379026163,39.1395501,0.41061904,0.001915579,5.53e-05,0.002400952,4.86e-06,12.22828818,-,12.43308403,-,0.914633899,0.021897741,3.0,0.217379757,-0.041493931,0.021284559,0.179184525,0.038524796,-0.3,0.014229276,0.000305418,3.85e-05,0.266075094,0.012169361,-0.114489199,0.017561833,0.551691264,0.027348097,CI_Ref_10,0.559997111,0.563371982,49.44,0.820466563,0.078577597,0.820466563,0.078577597,-,0.297411484,0.05436087,4885.765893,248.9569703,4841.068848,348.8039212,4930.462938,355.3225533,0.3127669,0.078650282,0.444986937,0.117931349,12.22828818,-,12.43308403,-,2866.861861,2866.861861,0.658079264,0.270885507,62.69181262,7.269861454,31.36913593,8.351746513,336.0640387,14.54781983,0.785448024,0.290441484,0.691949477,0.269889839
CI_Ref_10_1_100x100_256s_sp3,0.258848977,2.02e-06,0.1932156,-0.058307667,-,0.071426106,0.003094806,0.573452305,0.003872016,1527.189464,0.271347253,34.36865199,0.41168574,0.630313503,0.004416834,1423.550383,0.289512224,40.0,0.089521057,0.002554496,5.59e-05,0.002042732,1.63e-05,5.197652723,-,6.946905774,-,0.378206576,0.033136382,-0.78488614,0.354755129,0.278445444,0.020506834,-0.020289247,0.058539446,-0.3,0.006244336,-0.000279804,6.12e-05,0.292807814,0.01980522,-0.104477257,0.016953851,0.554749052,0.02753579,CI_Ref_10,0.628,0.681,31.0,0.83711888,0.104657527,0.83711888,0.104657527,-,0.461642654,0.092795064,8870.576149,673.5048978,8451.564757,905.8545035,9289.587541,996.9267816,0.659385339,0.175326032,0.598533576,0.167638967,5.197652723,-,6.946905774,-,2866.340708,2866.340708,0.658079264,0.270885507,62.69181262,7.269861454,31.36913593,8.351746513,336.0640387,14.54781983,0.785448024,0.290441484,0.691949477,0.269889839
CI_Ref_10_1_100x100_256s_sp5,0.237556725,4.68e-06,0.1747792,-0.056719071,-,0.045626579,0.003104774,0.449717939,0.003851032,1526.647591,0.334995329,34.2637081,0.515234528,0.528380115,0.004263689,1421.538997,0.340097333,40.0,0.068272629,0.001651964,9.32e-05,0.001368631,7.22e-06,6.907209119,-,5.681637094,-,0.318684806,0.03186076,-1.453543856,0.338763028,0.383785909,0.020779016,-0.004611817,0.055987469,-0.3,0.005370632,-0.000396516,5.85e-05,0.330951866,0.018890063,-0.047973052,0.017023193,0.420910119,0.026886016,CI_Ref_10,0.574695807,0.494940222,31.1,0.767676939,0.095712145,0.767676939,0.095712145,-,0.294670964,0.061495076,7202.158937,548.4596204,6622.935318,711.0248889,7781.382555,835.2696738,0.426093707,0.115999166,0.400713505,0.112205381,6.907209119,-,5.681637094,-,2868.516356,2868.516356,0.658079264,0.270885507,62.69181262,7.269861454,31.36913593,8.351746513,336.0640387,14.54781983,0.785448024,0.290441484,0.691949477,0.269889839
CI_Ref_10_chip1_100x100_256s_sp1,0.952446094,0.000919219,0.9089216,-0.019999413,-,0.205691223,0.003085543,1.431955514,0.003866512,1527.702556,0.109658182,34.47621323,0.165761719,1.459317119,0.004318077,1425.39521,0.127760284,40.0,0.027977628,0.002013211,9.96e-05,0.008500827,0.000145156,12.83190512,-,20.67267501,-,1.442103038,0.031752576,-1.00290339,0.340423155,0.461974905,0.020404305,-0.410020638,0.056723046,-0.3,0.002447195,-0.000540305,5.86e-05,1.072792051,0.019001064,-0.252516318,0.017200036,1.472034038,0.02780505,CI_Ref_10,1.54368788,1.55895341,117.63,0.811736542,0.0623337,0.811736542,0.0623337,-,0.350347258,0.058586146,5614.781735,174.0489331,5561.646158,243.409279,5667.917312,248.8454286,0.136948526,0.033768849,0.656405652,0.169317801,12.83190512,-,20.67267501,-,2867.135221,2867.135221,0.658079264,0.270885507,62.69181262,7.269861454,31.36913593,8.351746513,336.0640387,14.54781983,0.785448024,0.290441484,0.691949477,0.269889839
CI_Ref_10_chip1_100x100_256s_sp2,0.928308241,0.000641789,0.8924728,-0.013528097,-,0.184462738,0.003036868,1.274168821,0.003865694,1527.827955,0.127095625,34.73738583,0.190603115,1.295653687,0.004280326,1425.395585,0.146692544,40.0,0.036499286,0.004110534,0.000115252,0.005703253,0.000101151,23.00558764,-,9.795080309,-,1.617964496,0.031490494,2.133176852,0.337893949,0.271143531,0.020706374,-0.175384159,0.056439093,-0.3,0.003071952,-0.000117286,5.81e-05,0.898313615,0.018883805,-0.21106496,0.017000821,1.285741918,0.028474569,CI_Ref_10,1.374416107,1.401492817,117.79,0.789630702,0.060628184,0.789630702,0.060628184,-,0.313580279,0.052456538,4980.85719,154.2704751,4939.214995,216.3708153,5022.499384,219.9572417,0.279076611,0.067879183,0.439532405,0.113529598,23.00558764,-,9.795080309,-,2867.827856,2867.827856,0.658079264,0.270885507,62.69181262,7.269861454,31.36913593,8.351746513,336.0640387,14.54781983,0.785448024,0.290441484,0.691949477,0.269889839
CI_Ref_10_chip1_100x100_256s_sp3,0.930629406,0.00032559,0.8898615,-0.018125086,-,0.184871194,0.003091202,1.302262119,0.00329573,1527.680088,0.119676708,34.18198537,0.169410792,1.322993476,0.003418797,1425.787121,0.131247531,40.0,0.060214725,0.002806731,0.000105489,0.006704859,1.05e-05,14.90854304,-,15.50760616,-,1.733484074,0.018374422,3.0,0.185655819,0.030397662,0.020079111,0.035042607,0.034437982,-0.3,0.003572897,5.65e-05,3.25e-05,0.854809837,0.010492573,-0.238487574,0.017097497,1.352409206,0.026923367,CI_Ref_10,1.383680563,1.40674332,117.94,0.790945057,0.060647735,0.790945057,0.060647735,-,0.314012591,0.052563727,5084.05545,157.5896593,5043.907219,220.9967923,5124.203681,224.7185366,0.190398583,0.046528634,0.516292285,0.132723125,14.90854304,-,15.50760616,-,2867.786656,2867.786656,0.658079264,0.270885507,62.69181262,7.269861454,31.36913593,8.351746513,336.0640387,14.54781983,0.785448024,0.290441484,0.691949477,0.269889839
CI_Ref_10_chip1_100x100_256s_sp4,0.983842641,0.001483794,0.9380032,-0.02074518,-,0.205204294,0.003083536,1.450053798,0.003855427,1527.659637,0.106768061,34.06982656,0.156595063,1.486690118,0.004319112,1425.635984,0.122846775,40.0,0.03004468,0.00850421,0.000231191,0.004422365,4.47e-06,26.65604939,-,10.60728479,-,1.522793296,0.03172483,-0.085045696,0.339371483,0.452391956,0.020564379,-0.422375663,0.056994831,-0.3,0.002276281,-0.000479108,5.85e-05,1.057287859,0.018965205,-0.254078682,0.017036597,1.514058685,0.026798402,CI_Ref_10,1.584180807,1.597648156,120.49,0.818374512,0.062613201,0.818374512,0.062613201,-,0.341130985,0.056982442,5566.236722,171.1189124,5496.797085,239.0297931,5635.676358,244.9315959,0.564616811,0.137010848,0.333286313,0.085721498,26.65604939,-,10.60728479,-,2866.92736,2866.92736,0.658079264,0.270885507,62.69181262,7.269861454,31.36913593,8.351746513,336.0640387,14.54781983,0.785448024,0.290441484,0.691949477,0.269889839
CI_Ref_10_chip1_100x100_256s_sp5,0.909613948,0.000752292,0.8788415,-0.0081647,-,0.182673307,0.003096163,1.244952488,0.003832069,1528.173463,0.144296256,36.49749676,0.225723717,1.252415874,0.004168596,1424.432126,0.162085041,40.0,0.021364832,0.003732062,8.49e-05,0.005798107,4.49e-05,19.01575155,-,16.79653593,-,1.409843022,0.030916569,0.762522273,0.329559682,0.392686816,0.020716156,-0.15203852,0.055046443,-0.3,0.002935119,-0.000304477,5.68e-05,0.918543455,0.018401197,-0.155810561,0.017278879,1.121801954,0.032712194,CI_Ref_10,1.330854492,1.360380963,115.84,0.787070269,0.060416465,0.787070269,0.060416465,-,0.315892822,0.052944476,4923.887739,153.4751662,4909.172699,216.2356526,4938.602779,217.8546513,0.257749969,0.06238743,0.45454728,0.116913799,19.01575155,-,16.79653593,-,2867.908122,2867.908122,0.658079264,0.270885507,62.69181262,7.269861454,31.36913593,8.351746513,336.0640387,14.54781983,0.785448024,0.290441484,0.691949477,0.269889839
CI_Ref_11_1_100x100_256s_sp1,0.482308806,0.001010431,0.459961,-0.013603771,-,0.097375211,0.003214671,0.572384675,0.003820196,1526.43688,0.309692051,33.2487477,0.434784161,0.569716472,0.004879379,1427.232667,0.376581711,38.75608612,0.448989129,0.000648852,0.00022723,0.003162543,3.57e-05,3.992879093,*,8.020748259,-,0.69865522,0.038114905,2.410825139,0.393861566,0.001053847,0.022467535,0.115563004,0.063368974,-0.3,0.016109855,0.000194466,6.89e-05,0.207624259,0.021758668,-0.146363641,0.017519701,0.602498442,0.026743997,CI_Ref_11,0.618045,0.630865,25.0,1.943612317,0.287721319,1.943612317,0.287721319,-,0.761694441,0.160614981,10725.85147,1010.656537,10750.90945,1430.268609,10700.79349,1428.299077,0.19867631,0.092539158,1.108581825,0.312671002,3.992879093,*,8.020748259,-,2818.338214,2818.338214,0.668686049,0.281382917,63.44880503,7.325903496,32.6870347,8.417099411,332.5531332,14.78355966,0.835040347,0.292762379,0.72941818,0.272030319
CI_Ref_11_1_100x100_256s_sp2,0.26023825,0.000225753,0.2432597,-0.011887864,-,0.064797588,0.003184125,0.349814178,0.00387176,1525.989487,0.529193347,33.76832077,0.747241979,0.34579268,0.005290778,1426.96909,0.634045458,38.3084,0.743184982,0.002028871,0.000127833,0.000343516,4.94e-06,8.30892453,-,4.079891875,-,0.326277219,0.069619458,0.643140044,0.719366021,0.098919785,0.022651731,-0.034271923,0.095407295,-0.179295332,0.061412344,8.79e-05,0.000122355,0.11863034,0.036873193,-0.093205937,0.018392072,0.382680862,0.027742937,CI_Ref_11,0.369160391,0.380577294,24.89,1.038706791,0.154052671,1.038706791,0.154052671,-,0.502028768,0.107802617,6470.360167,611.7389681,6507.76713,869.214149,6432.953203,861.025565,0.615307577,0.168641831,0.119265731,0.033625598,8.30892453,-,4.079891875,-,2845.481192,2845.481192,0.668686049,0.281382917,63.44880503,7.325903496,32.6870347,8.417099411,332.5531332,14.78355966,0.835040347,0.292762379,0.72941818,0.272030319
CI_Ref_11_1_100x100_256s_sp3,0.313707105,7.18e-05,0.3005452,-0.006805205,-,0.065774685,0.003156413,0.412596146,0.003846044,1526.971972,0.418922681,33.77305493,0.613738654,0.416043956,0.004803673,1427.040867,0.504553827,39.31589271,0.501419933,0.002430613,0.000148168,0.002916551,0.000141017,4.964144076,-,4.149642517,-,0.484309596,0.043218027,1.512480193,0.451818292,0.107361347,0.021856872,0.199778488,0.06872151,-0.3,0.024555781,0.000217546,7.8e-05,0.131284618,0.024466366,-0.097192837,0.017430495,0.40991918,0.027818261,CI_Ref_11,0.43947749,0.439290085,26.99,1.160890217,0.161113822,1.160890217,0.161113822,-,0.472469194,0.097916027,7146.205541,622.4798511,7116.471572,876.3389793,7175.93951,884.2819989,0.683437178,0.18305938,0.93882195,0.263408059,4.964144076,-,4.149642517,-,2841.757459,2841.757459,0.668686049,0.281382917,63.44880503,7.325903496,32.6870347,8.417099411,332.5531332,14.78355966,0.835040347,0.292762379,0.72941818,0.272030319
CI_Ref_11_1_100x100_256s_sp4,0.267663803,0.000210396,0.2740422,0.012344968,-,0.05879975,0.003163113,0.359071037,0.003874861,1525.845456,0.485371852,33.18232969,0.674563834,0.359317745,0.005300057,1427.019253,0.577503174,38.43287952,0.708940351,0.000432085,0.000130495,0.002480227,2.4e-05,3.222309032,*,19.67412292,-,0.157534748,0.069680543,-1.286257987,0.721175355,0.192709396,0.021994603,-0.354531723,0.094334393,-0.003928921,0.064463551,-0.000258475,0.00012238,0.262472918,0.036806602,-0.094326791,0.017728133,0.413437946,0.025678826,CI_Ref_11,0.386795055,0.402823945,27.77,0.953000829,0.12831355,0.953000829,0.12831355,-,0.406375051,0.083929353,5960.819014,502.2582795,5958.771959,708.3457657,5962.86607,712.2498111,0.116893083,0.048655932,0.768142737,0.209709535,3.222309032,*,19.67412292,-,2848.104395,2848.104395,0.668686049,0.281382917,63.44880503,7.325903496,32.6870347,8.417099411,332.5531332,14.78355966,0.835040347,0.292762379,0.72941818,0.272030319
CI_Ref_14_1_100x100_256s_sp2,0.293354068,0.000238776,0.2709153,-0.017734265,-,0.035642112,0.003158922,0.161110602,0.003688683,1528.638327,1.25228657,35.63261107,1.672862147,0.154949697,0.004930725,1427.793982,1.330837983,38.28161218,1.23540625,0.003663855,0.000315557,0.00386616,1.52e-06,4.077804313,-,4.434663964,-,0.645420713,0.047260157,2.869154416,0.485624318,-0.000749915,0.021057951,0.263228428,0.065858227,-0.22392076,0.047669872,0.000451502,8.25e-05,0.055900486,0.024865991,-0.032906114,0.018165709,0.101081869,0.031309592,CI_Ref_14,0.165436123,0.177031819,27.63,1.047237527,0.14109645,1.047237527,0.14109645,-,0.248218676,0.05456029,2626.907825,226.2014891,2678.113653,323.8734924,2575.701996,315.8708844,1.002169663,0.276240844,1.208919403,0.332767546,4.077804313,-,4.434663964,-,2846.526532,2846.526532,0.666827664,0.282499166,63.3161745,7.316072289,32.45612934,8.40566678,332.1797989,14.80848523,0.826351414,0.292356689,0.722853393,0.271655451
CI_Ref_14_1_100x100_256s_sp3,0.295181339,0.000185126,0.2746656,-0.017394736,-,0.042633124,0.003109587,0.186686586,0.0036819,1527.163654,0.909274527,33.13184369,1.314091361,0.181199859,0.004710941,1428.891155,1.112409578,38.45461827,1.107929485,0.004048856,0.000310291,0.006972173,0.000241135,4.086661497,-,4.009645124,-,0.585410759,0.05697685,2.257568883,0.590540237,-0.023358014,0.021451039,0.224521318,0.079484426,-0.227791873,0.050278187,0.000342084,0.000100337,0.087111877,0.030387522,-0.046311108,0.017845889,0.173839541,0.027142732,CI_Ref_14,0.196187297,0.204820615,27.14,1.093329957,0.151496476,1.093329957,0.151496476,-,0.308054423,0.066691548,3172.47305,280.5087154,3219.787904,400.7054684,3125.158196,392.6521172,1.149064938,0.3158916,2.262012222,0.633747769,4.086661497,-,4.009645124,-,2845.117688,2845.117688,0.666827664,0.282499166,63.3161745,7.316072289,32.45612934,8.40566678,332.1797989,14.80848523,0.826351414,0.292356689,0.722853393,0.271655451
CI_Ref_15_2_100x100_256s_sp1,0.14593825,4.3e-05,0.1346154,-0.008963309,-,0.015220817,0.003158597,0.070843626,0.003789261,1526.059644,2.218135406,33.36712395,2.555265282,0.062057142,0.004473214,1426.472276,2.375944582,34.86631796,2.383565419,0.001144322,2.38e-05,0.001010768,1.97e-05,7.88054426,-,7.288009892,-,0.213694651,0.07224724,0.628499822,0.749361956,-0.127870201,0.021188148,-0.003104852,0.097942128,-0.020060191,0.062171683,5.86e-05,0.000127193,0.059106044,0.038329168,-0.007182397,0.017676078,0.074959868,0.023499626,CI_Ref_15,0.072313328,0.081995623,15.02,0.973077846,0.253071446,0.973077846,0.253071446,-,0.198656226,0.076748702,2069.740753,689.16112,2206.577765,1267.700511,1932.903741,541.0245941,0.587951602,0.210730553,0.593114921,0.221331257,7.88054426,-,7.288009892,-,2848.837697,2848.837697,0.665580261,0.287060843,63.22714899,7.309476194,32.30113886,8.397988674,330.6541258,14.91006966,0.820519147,0.292084154,0.718446915,0.271403791
CI_Ref_15_2_100x100_256s_sp2,0.150891075,0.000270093,0.1390995,-0.009332204,-,0.010892557,0.003156708,0.077936694,0.003814492,1526.048515,2.09699931,33.93053937,2.394277176,0.076081865,0.004610421,1425.143272,2.05812993,36.36169623,1.993885046,0.002665842,1.27e-05,0.003543461,7.36e-06,8.341950316,-,8.639847645,-,0.243442178,0.072226092,0.833715671,0.746900892,0.024331137,0.021809242,0.01647645,0.097945465,-0.051184697,0.062192815,0.00010325,0.000126883,0.050416294,0.038188139,-0.006420776,0.017750627,0.075455767,0.023446097,CI_Ref_15,0.079363217,0.08609652,14.37,1.079197343,0.38896478,1.079197343,0.38896478,-,0.152494058,0.082174859,2572.885032,564.2134987,2603.87001,832.7816068,2541.900053,761.4606252,1.469219218,0.638318219,2.230354451,0.879510669,8.341950316,-,8.639847645,-,2845.5883,2845.5883,0.665580261,0.287060843,63.22714899,7.309476194,32.30113886,8.397988674,330.6541258,14.91006966,0.820519147,0.292084154,0.718446915,0.271403791
CI_Ref_15_2_100x100_256s_sp5,0.144497686,5.05e-06,0.1343519,-0.007830273,-,0.012819912,0.003161927,0.073596693,0.003855124,1526.893607,2.175817731,33.71984725,2.456063508,0.067844267,0.004726478,1423.912719,2.260229309,36.98654601,2.096370319,0.001533428,5.49e-05,0.00213555,5.86e-06,7.290773823,-,6.360704101,-,0.300133816,0.070010796,1.327576551,0.722846689,-0.074162151,0.021650926,0.103931315,0.09449287,-0.077508337,0.061525643,0.00023479,0.000122754,0.01264438,0.036884282,-0.000793089,0.017611258,0.069936509,0.023985383,CI_Ref_15,0.068287646,0.076851618,15.16,0.963371802,0.258245885,0.963371802,0.258245885,-,0.167303045,0.068819473,2202.511795,406.0452848,2292.088295,596.0121664,2112.935296,551.5982151,0.787791529,0.515738065,1.253001806,0.46398902,7.290773823,-,6.360704101,-,2849.135606,2849.135606,0.665580261,0.287060843,63.22714899,7.309476194,32.30113886,8.397988674,330.6541258,14.91006966,0.820519147,0.292084154,0.718446915,0.271403791
CI_Ref_18_1_100x100_256s_sp1,0.311474417,5.23e-06,0.2839018,-0.022106947,-,0.031341579,0.003159098,0.182428972,0.00369075,1525.530173,0.887251426,32.22772604,1.179275485,0.181739442,0.004729269,1428.026547,1.054302787,37.74842215,1.16260202,0.002025706,4.86e-06,0.002315513,0.000228229,13.27463151,-,7.379988097,-,0.699102026,0.048309094,2.742640859,0.498143036,-0.095899822,0.021119541,0.251544917,0.067921423,-0.255180354,0.045890735,0.000377022,8.48e-05,0.115200504,0.025672311,-0.034178417,0.017195879,0.211279535,0.023269769,CI_Ref_18,0.187572869,0.189759891,30.84,1.003678136,0.12514647,1.003678136,0.12514647,-,0.196943226,0.043240084,2747.077648,213.3875586,2752.279067,300.6502324,2741.87623,302.8967456,0.499819871,0.126375793,0.653201763,0.189542695,13.27463151,-,7.379988097,-,2847.879926,2847.879926,0.666972507,0.287754002,63.32651173,7.316838348,32.47412611,8.406558108,330.4222956,14.92546714,0.82702863,0.292388323,0.723365053,0.271684671
CI_Ref_18_1_100x100_256s_sp2,0.288981466,9.69e-06,0.2643512,-0.019245803,-,0.040100964,0.003148086,0.177753976,0.003669655,1524.854424,0.948967496,32.79878706,1.250569347,0.167887413,0.00454021,1428.203569,1.204939154,38.12581079,1.167892202,0.003265541,0.000333727,0.005016605,0.000390053,12.91152217,-,10.39186683,-,0.695453786,0.040463827,3.0,0.41521384,-0.171670203,0.021281006,0.442954675,0.05904901,-0.290830791,0.036972119,0.000436224,7.1e-05,0.073764406,0.021626111,-0.091475519,0.017114563,0.251952174,0.023567053,CI_Ref_18,0.176069813,0.182693794,26.64,1.069914763,0.148476933,1.069914763,0.148476933,-,0.289522351,0.063159493,2995.72201,265.7839545,3081.236884,384.9428266,2910.207136,366.5834994,0.925762006,0.263084374,1.625987263,0.471654804,12.91152217,-,10.39186683,-,2845.853216,2845.853216,0.666972507,0.287754002,63.32651173,7.316838348,32.47412611,8.406558108,330.4222956,14.92546714,0.82702863,0.292388323,0.723365053,0.271684671
CI_Ref_18_1_100x100_256s_sp3,0.307936737,5.66e-05,0.2852645,-0.017900373,-,0.027309095,0.00319453,0.150939435,0.003921572,1525.431383,0.960401286,31.15181495,1.279455264,0.148643659,0.004703088,1427.415705,1.084051418,36.01998294,1.406402687,0.003088608,6.94e-05,0.002412602,5.62e-05,6.46252352,-,3.114844888,*,0.539119529,0.069174209,1.058040818,0.71540013,0.050648944,0.021765511,-0.006717307,0.09366,-0.146409725,0.061731244,0.000103731,0.000121419,0.203876551,0.036518824,-0.047682162,0.017591112,0.177266312,0.022538886,CI_Ref_18,0.159754106,0.166752473,30.87,0.992155483,0.123990702,0.992155483,0.123990702,-,0.171582754,0.039028521,2259.602848,177.6679243,2276.918718,251.5520656,2242.286978,250.9683716,0.761984342,0.193085057,0.680506001,0.184077105,6.46252352,-,3.114844888,*,2848.233061,2848.233061,0.666972507,0.287754002,63.32651173,7.316838348,32.47412611,8.406558108,330.4222956,14.92546714,0.82702863,0.292388323,0.723365053,0.271684671
CI_Ref_18_1_100x100_256s_sp4,0.304748161,0.000714103,0.2813146,-0.018191872,-,0.028230174,0.003078301,0.152987047,0.003453457,1526.782459,0.980009237,31.92707395,1.362659842,0.156377027,0.003964686,1428.019638,1.154811989,39.16576489,0.933708224,0.001341982,0.000166173,0.003301288,0.000334592,4.304783657,-,4.105358692,-,0.73034854,0.018001737,3.0,0.173357558,-0.052228947,0.020097159,0.298824807,0.032274754,-0.29015994,0.021822034,0.00044427,3.04e-05,0.098742567,0.009530445,0.008777697,0.016961246,0.158056939,0.023931966,CI_Ref_18,0.157185159,0.155376837,30.36,1.014859333,0.129875856,1.014859333,0.129875856,-,0.183326989,0.041317597,2411.744035,193.5475722,2385.31639,269.8591666,2438.17168,277.5223973,0.342197214,0.098588283,0.962445646,0.28142129,4.304783657,-,4.105358692,-,2847.537416,2847.537416,0.666972507,0.287754002,63.32651173,7.316838348,32.47412611,8.406558108,330.4222956,14.92546714,0.82702863,0.292388323,0.723365053,0.271684671
CI_Ref_18_1_100x100_256s_sp5,0.27688302,7e-06,0.2529487,-0.018773972,-,0.049394653,0.003144115,0.179116334,0.003759408,1527.013267,0.939676543,33.27021343,1.369764511,0.171269252,0.004795129,1429.390531,1.228852324,39.31930112,1.045328491,0.001184431,0.000122594,0.002596871,1.84e-05,5.057568855,-,7.624511131,-,0.224153862,0.065610936,-1.801114219,0.677796704,0.00664933,0.021852985,-0.204966557,0.089157666,0.044948012,0.058551244,-0.000318443,0.000115079,0.295166913,0.034613508,-0.092086816,0.017967276,0.23089139,0.026663475,CI_Ref_18,0.183331686,0.198196978,29.24,0.953226675,0.125099059,0.953226675,0.125099059,-,0.331610212,0.068814259,2823.85683,233.7029232,2887.09869,335.6164236,2760.614971,325.3149882,0.312230016,0.087589503,0.782669271,0.213950975,5.057568855,-,7.624511131,-,2849.427352,2849.427352,0.666972507,0.287754002,63.32651173,7.316838348,32.47412611,8.406558108,330.4222956,14.92546714,0.82702863,0.292388323,0.723365053,0.271684671
CI_Ref_20_1_100x100_256s_sp1,0.147899399,0.000686229,0.1316479,-0.014851009,-,0.02099262,0.003180036,0.148023776,0.003929123,1525.645101,1.132797098,34.23550931,1.649368633,0.144456389,0.004938051,1424.582806,1.274707008,36.64211993,1.402340375,0.002198112,0.000637711,0.004414468,0.000436654,3.309457306,*,22.46309824,-,0.351600471,0.0643419,0.556117739,0.66680764,0.161061409,0.021992312,0.079885423,0.089523628,-0.21996283,0.054332628,0.000158738,0.000113378,0.09150607,0.034340894,-0.038148887,0.018120188,0.13272862,0.026956614,CI_Ref_20,0.144484006,0.147334643,20.85,0.703924299,0.122838449,0.703924299,0.122838449,-,0.193642604,0.05451491,3257.318448,380.1914868,3297.048033,541.5684574,3217.588863,533.7470117,0.792867277,0.338766503,1.82368506,0.581002548,3.309457306,*,22.46309824,-,2852.518658,2852.518658,0.669266052,0.284761612,63.49019908,7.328972876,32.75910037,8.420666016,331.4231137,14.85892317,0.837752166,0.292888914,0.731467053,0.272147302
CI_Ref_20_chip1_100x100_256s_sp1,0.363850038,3.73e-06,0.3638559,0.005613544,-,0.041533046,0.003160284,0.253215626,0.003602771,1526.302559,0.682996283,33.61244336,1.013672969,0.245994743,0.004618265,1427.144012,0.83304109,37.57587037,0.925892334,0.002004802,0.00010033,0.002617254,4.67e-05,11.66835734,-,17.65299367,-,0.897865981,0.035980853,3.0,0.369747122,-0.075123158,0.021187344,0.27430073,0.054633056,-0.3,0.031804215,0.000420243,6.35e-05,0.196562968,0.019546726,-0.060239622,0.017665833,0.258744076,0.026939007,CI_Ref_20,0.249849607,0.260022207,46.05,0.785799697,0.077308544,0.785799697,0.077308544,-,0.173843292,0.033052116,2522.767815,138.0621821,2559.258666,196.8840419,2486.276964,193.6009776,0.328134616,0.079402907,0.490622232,0.124404041,11.66835734,-,17.65299367,-,2849.99416,2849.99416,0.669266052,0.284761612,63.49019908,7.328972876,32.75910037,8.420666016,331.4231137,14.85892317,0.837752166,0.292888914,0.731467053,0.272147302
CI_Ref_20_chip1_100x100_256s_sp2,0.337900084,7.45e-06,0.3212709,-0.011657189,-,0.040166576,0.003070372,0.239383726,0.003703028,1526.191641,0.721246404,33.55393457,1.043879109,0.231464636,0.004996237,1427.062365,0.868714992,37.3983217,1.012796898,0.002064643,3.54e-05,0.002260604,5.72e-05,15.50988206,-,8.684318487,-,0.842488716,0.039008677,3.0,0.397054149,-0.137742784,0.020903397,0.263002111,0.055873055,-0.257407163,0.04209483,0.000410595,6.77e-05,0.191764772,0.020453256,-0.061271337,0.017795142,0.248200001,0.026923309,CI_Ref_20,0.233991794,0.244617251,39.95,0.841550042,0.089227876,0.841550042,0.089227876,-,0.193879183,0.037848939,2743.954858,169.0688319,2790.104802,241.2170366,2697.804914,236.9629103,0.389697611,0.09356333,0.48868393,0.125870979,15.50988206,-,8.684318487,-,2848.280063,2848.280063,0.669266052,0.284761612,63.49019908,7.328972876,32.75910037,8.420666016,331.4231137,14.85892317,0.837752166,0.292888914,0.731467053,0.272147302
CI_Ref_20_chip1_100x100_256s_sp3,0.309010673,0.000308676,0.2998487,-0.005006726,-,0.035664627,0.003112824,0.220961498,0.00371197,1526.338142,0.782083719,33.58985441,1.150186713,0.2166737,0.004988373,1426.917009,0.936931403,37.59727429,1.075968334,0.001820827,0.000123255,0.002148373,7.06e-06,14.03192374,-,17.35275037,-,0.789933195,0.033376747,3.0,0.338203034,-0.084145019,0.021103706,0.223636785,0.04881836,-0.243959378,0.039857227,0.000444821,5.78e-05,0.159551512,0.017471461,-0.04425864,0.017516405,0.221967503,0.027834031,CI_Ref_20,0.248082738,0.254717499,40.6,0.757539336,0.079451285,0.757539336,0.079451285,-,0.169450993,0.033787493,2510.430515,153.4257594,2535.026843,217.3093598,2485.834187,216.6437093,0.338291841,0.084498159,0.457144305,0.116983283,14.03192374,-,17.35275037,-,2850.864559,2850.864559,0.669266052,0.284761612,63.49019908,7.328972876,32.75910037,8.420666016,331.4231137,14.85892317,0.837752166,0.292888914,0.731467053,0.272147302
CI_Ref_20_chip1_100x100_256s_sp4,0.353697209,7.57e-06,0.3316393,-0.016744008,-,0.038241008,0.003148973,0.243621332,0.003660848,1526.283772,0.722900733,33.56932543,1.044496663,0.236064678,0.004800849,1427.024494,0.853686438,37.37590984,1.012669134,0.001498387,5.03e-05,0.002616862,1.41e-05,12.59028299,-,7.428236477,-,0.868032157,0.029449616,3.0,0.296981386,-0.073060741,0.021264855,0.198349788,0.045019962,-0.274974176,0.03492489,0.000392898,5.1e-05,0.215385326,0.015538316,-0.043205756,0.017412973,0.240423651,0.027184615,CI_Ref_20,0.246017402,0.258620096,44.13,0.798626199,0.080133263,0.798626199,0.080133263,-,0.167346246,0.032547442,2534.388707,143.840866,2574.31378,205.140398,2494.463635,201.6883637,0.256405328,0.061433307,0.512866887,0.130276907,12.59028299,-,7.428236477,-,2849.599448,2849.599448,0.669266052,0.284761612,63.49019908,7.328972876,32.75910037,8.420666016,331.4231137,14.85892317,0.837752166,0.292888914,0.731467053,0.272147302
CI_Ref_23_1_100x100_256s_060223_sp1,0.561883018,0.001370622,0.5307289,-0.019187163,-,0.044743404,0.003129883,0.237837482,0.003708342,1526.185751,0.681037335,33.279181,1.028324173,0.23894061,0.004675675,1426.179307,0.764227594,36.1875117,0.934388261,0.003371622,0.000432345,0.004752902,0.000332755,18.55384436,-,13.22627551,-,0.976895431,0.022560754,3.0,0.221518264,0.226010004,0.020676956,-0.069466224,0.036375785,-0.255249856,0.033454524,0.000403747,3.82e-05,0.273449035,0.011641396,-0.002134137,0.017417674,0.196153953,0.026882316,CI_Ref_23,0.25883461,0.276439912,54.86,1.021126371,0.093111564,1.021126371,0.093111564,-,0.158212614,0.029207997,2039.301309,99.01210821,2034.582949,138.4735536,2044.019668,141.5579925,0.467425845,0.126698414,0.753826967,0.197443017,18.55384436,-,13.22627551,-,2843.502999,2843.502999,0.667801346,0.292133446,63.38566492,7.321222606,32.57710985,8.41165772,328.957571,15.02251808,0.830903892,0.292569296,0.726292947,0.271851868
CI_Ref_23_1_100x100_256s_060223_sp3,0.55331647,0.001459606,0.5247734,-0.016975195,-,0.037688554,0.003058928,0.248955432,0.003300964,1526.59715,0.666450431,33.48902813,1.02179225,0.261294269,0.003831466,1425.945663,0.753712392,38.1069165,0.792273738,0.00174843,7.38e-05,0.002578661,5.02e-05,9.813800663,-,6.355920273,-,0.967542903,0.011874715,3.0,0.097494471,0.079752735,0.020657587,0.136391762,0.024557178,-0.3,0.018440166,0.000394244,1.82e-05,0.268331871,0.00571874,0.044487562,0.017577971,0.176681842,0.028005994,CI_Ref_23,0.272249534,0.26964314,56.28,0.987242623,0.089528443,0.987242623,0.089528443,-,0.130839318,0.024744252,2142.715835,101.4632707,2090.90077,139.6510319,2194.5309,147.2303314,0.237979094,0.056641325,0.401535341,0.101047583,9.813800663,-,6.355920273,-,2844.537343,2844.537343,0.667801346,0.292133446,63.38566492,7.321222606,32.57710985,8.41165772,328.957571,15.02251808,0.830903892,0.292569296,0.726292947,0.271851868
CI_Ref_23_1_100x100_256s_sp2,0.547552945,1.58e-05,0.5126433,-0.021697399,-,0.072188776,0.003183332,0.281160964,0.003838563,1525.658281,0.645724786,33.4684531,0.886987223,0.269055497,0.005204106,1427.773959,0.800007588,37.91989933,0.923635337,0.00119003,0.000210976,0.001595664,9.91e-06,8.482596861,-,5.739443452,-,0.607961121,0.071994011,-0.59508814,0.743767611,0.010306919,0.022160555,-0.0810081,0.097265679,-0.070449925,0.064990763,-0.000188713,0.000126278,0.416944004,0.037931591,-0.128281089,0.018142152,0.336200356,0.026008887,CI_Ref_23,0.274355921,0.291793111,55.32,0.99480283,0.090547428,0.99480283,0.090547428,-,0.255187307,0.044778505,2352.751142,113.8301625,2404.514681,162.8476088,2300.987603,159.0907914,0.16493357,0.04959606,0.253006433,0.063547732,8.482596861,-,5.739443452,-,2844.306433,2844.306433,0.667801346,0.292133446,63.38566492,7.321222606,32.57710985,8.41165772,328.957571,15.02251808,0.830903892,0.292569296,0.726292947,0.271851868
CI_Ref_23_2_100x100_256s_sp1,0.571649845,1.3e-05,0.5482612,-0.011178835,-,0.052703819,0.003148015,0.242633721,0.003700443,1526.162267,0.71722363,33.21472148,1.022291643,0.237106201,0.00459879,1427.437473,0.852028844,37.63658733,0.971426918,0.004080157,8.07e-05,0.002538831,5.06e-06,26.87264441,-,10.24507143,-,0.984412004,0.041113114,2.640752565,0.426907994,-0.029108553,0.021516703,0.330349944,0.064134219,-0.3,0.028640637,0.000415759,7.35e-05,0.273104279,0.022841008,-0.050087902,0.017207921,0.234806174,0.026641116,CI_Ref_23,0.2567607,0.2461797,55.0,1.039075923,0.094595676,1.039075923,0.094595676,-,0.18639651,0.033634183,2052.364872,99.55274335,2076.012034,141.3930273,2028.717709,140.1820483,0.565762716,0.133056777,0.402745047,0.101122298,26.87264441,-,10.24507143,-,2842.95565,2842.95565,0.667801346,0.292133446,63.38566492,7.321222606,32.57710985,8.41165772,328.957571,15.02251808,0.830903892,0.292569296,0.726292947,0.271851868
CI_Ref_24_chip1_100x100_256s_sp3,0.33695104,0.000422411,0.3203459,-0.007726081,-,0.02138168,0.003170016,0.0752633,0.003694931,1525.907134,2.135273412,33.38740569,2.501196718,0.075679689,0.00453876,1426.359266,2.158851052,36.37051769,2.054020401,0.001222825,6.03e-05,0.002202759,4.07e-05,9.778211786,-,8.975878009,-,0.638741211,0.056178647,2.398017577,0.579317687,-0.055078208,0.020995772,0.187703915,0.076789248,-0.130784132,0.051994516,0.000351451,9.84e-05,0.121562052,0.029608056,-0.005707786,0.017352587,0.070258731,0.022908638,CI_Ref_24,0.091120901,0.095032435,35.88,0.937670648,0.1059982,0.937670648,0.1059982,-,0.116326679,0.028048773,978.2578775,75.28912093,975.5592704,103.5729359,980.9564845,109.2998347,0.261679083,0.066107759,0.53854055,0.142390776,9.778211786,-,8.975878009,-,2850.613917,2850.613917,0.666031293,0.283699311,63.25933857,7.311860921,32.35717986,8.40076529,331.7784051,14.83525433,0.822627961,0.292182717,0.720040196,0.271494789
CI_Ref_24_chip1_100x100_256s_sp4,0.363966531,0.000335956,0.3451745,-0.009204804,-,0.022528688,0.003074805,0.078094293,0.003742384,1526.160365,2.131551639,34.22837145,2.405330623,0.077429488,0.004566802,1425.653889,2.014875338,35.27226162,2.122453294,0.001404452,5.79e-05,0.002295052,5.05e-05,11.10769914,-,8.618908606,-,0.689563036,0.053429787,2.574427783,0.550149659,-0.030605916,0.020838489,0.219660446,0.073598958,-0.168608766,0.050177283,0.000367318,9.35e-05,0.136616411,0.028158018,-0.003987476,0.017474606,0.06439238,0.02359167,CI_Ref_24,0.070095969,0.076014921,37.59,0.967365623,0.106413257,0.967365623,0.106413257,-,0.117062848,0.027038139,962.6820948,71.41081836,966.7971946,98.59280848,958.5669951,103.3318829,0.287049821,0.071784862,0.535907254,0.140750872,11.10769914,-,8.618908606,-,2849.701195,2849.701195,0.666031293,0.283699311,63.25933857,7.311860921,32.35717986,8.40076529,331.7784051,14.83525433,0.822627961,0.292182717,0.720040196,0.271494789
CI_Ref_24_chip1_100x100_256s_sp5,0.325321177,2.02e-06,0.3113635,-0.005195182,-,0.022186575,0.003148983,0.073176685,0.003748003,1525.501266,2.252575454,34.33969326,2.451902865,0.070700807,0.004440881,1426.175689,2.145928661,34.67766054,2.244193383,0.001529097,1.92e-05,0.001946527,1.4e-06,6.949810441,-,10.6997293,-,0.563426334,0.062246199,1.867024091,0.643009023,-0.096179848,0.021353741,0.163393139,0.085281122,-0.089399946,0.054748458,0.000247762,0.000109173,0.139569862,0.032889072,-0.013641839,0.017383276,0.06960695,0.023014446,CI_Ref_24,0.085545208,0.08923538,34.38,0.94485578,0.109960215,0.94485578,0.109960215,-,0.125978791,0.030005679,973.2018728,77.74468621,989.9489614,108.8756504,956.4547842,111.0091784,0.341514702,0.085112087,0.496685551,0.13199136,6.949810441,-,10.6997293,-,2850.392968,2850.392968,0.666031293,0.283699311,63.25933857,7.311860921,32.35717986,8.40076529,331.7784051,14.83525433,0.822627961,0.292182717,0.720040196,0.271494789
CI_Ref_24_chip1_100x100_256s_sp6,0.360433915,0.000257943,0.3433312,-0.007521619,-,0.023395881,0.003129896,0.079872097,0.003697105,1526.18675,2.135525447,34.27193277,2.385532888,0.080244873,0.004548997,1426.54359,2.038582348,35.88577638,2.045984826,0.001419996,0.000134233,0.002211853,2.1e-06,7.391825042,-,8.230073044,-,0.665739814,0.054635401,2.411744386,0.563677425,-0.004991276,0.020987368,0.189326494,0.075004177,-0.151409454,0.050204948,0.000350643,9.58e-05,0.139329316,0.028874031,-0.001953682,0.017176614,0.06844203,0.023415933,CI_Ref_24,0.072028185,0.078551406,35.56,1.012285086,0.115196149,1.012285086,0.115196149,-,0.128460787,0.029744045,1047.300812,80.02772641,1044.862541,110.2407586,1049.739084,116.0375936,0.306680025,0.082237886,0.545759563,0.144166196,7.391825042,-,8.230073044,-,2848.322644,2848.322644,0.666031293,0.283699311,63.25933857,7.311860921,32.35717986,8.40076529,331.7784051,14.83525433,0.822627961,0.292182717,0.720040196,0.271494789
