Repository: sarahshi/PyIRoGlass

# PyIRoGlass
PyIRoGlass is a Bayesian MCMC-founded Python algorithm, written in the open-source language Python3, for determining $\mathrm{H_2O}$ and $\mathrm{CO_2}$ species concentrations in the transmission FTIR spectra of basaltic to andesitic glasses. We leverage a database of naturally degassed melt inclusions and back-arc basin basalts to delineate the fundamental shape and variability of the baseline underlying the $\mathrm{CO_{3}^{2-}}$ and $\mathrm{H_2O_{m, 1635}}$ peaks, in the mid-infrared region. PyIRoGlass employs Bayesian inference and Markov Chain Monte Carlo sampling to fit all probable baselines and peaks, solving for best-fit parameters and capturing covariance to offer robust uncertainty estimates.

## Documentation
Read the [documentation](https://pyiroglass.readthedocs.io/en/latest/) for a run-through of the PyIRoGlass code.

## Citation
If you use this package in your work, please cite this manuscript. Find the [PyIRoGlass manuscript](https://doi.org/10.30909/vol.07.02.471501) published at Volcanica on for a more detailed description of the development and validation of the method. This package represents a significant time investment. Proper citation helps support continued development and academic recognition.

```console
Shi, S., Towbin, W. H., Plank, T., Barth, A., Rasmussen, D., Moussallam, Y., Lee, H. J. and Menke, W. (2024) “PyIRoGlass: An open-source, Bayesian MCMC algorithm for fitting baselines to FTIR spectra of basaltic-andesitic glasses”, Volcanica, 7(2), pp. 471–501. doi: 10.30909/vol.07.02.471501.
```

```
@article{Shietal2024,
    doi       = {10.30909/vol.07.02.471501},
    url       = {https://doi.org/10.30909/vol.07.02.471501},
    year      = {2024},
    volume    = {7},
    number    = {2},
    pages     = {471-501},
    author    = {Shi, Sarah C and Towbin, W Henry and Plank, Terry and Barth, Anna and Rasmussen, Daniel and Moussallam, Yves and Lee, Hyun Joo and Menke, William},
    title     = {PyIRoGlass: An open-source, Bayesian MCMC algorithm for fitting baselines to FTIR spectra of basaltic-andesitic glasses},
    journal   = {Volcanica}
}
```

## Run on the Cloud

### Web app (no Python needed)
Open the PyIRoGlass web app at **[pyiroglass.streamlit.app](https://pyiroglass.streamlit.app)**. Upload a CSV of spectra with their thickness and chemistry, and receive concentrations as output. The app sleeps after 12 hours without visitors; if you see a wake-up button, click it and wait ~30 seconds.

To run the app locally, see [webapp/README.md](webapp/README.md).

### VICTOR and Google Colab
If you do not have Python installed locally or if you use a Windows computer (without Linux), please run PyIRoGlass on [VICTOR (Volcanology Infrastructure for Computational Tools and Resources)](https://hub.victorproject.org/hub/login?next=%2Fhub%2F) or on [Google Colab](https://colab.research.google.com/github/SarahShi/PyIRoGlass/blob/main/PyIRoGlass_RUN_colab.ipynb). We **strongly** recommend the use of VICTOR, for significantly faster processing. 

To run PyIRoGlass on VICTOR, run the following commands in the VICTOR terminal:
```
victor setup
15 
``` 
This will create an instance of PyIRoGlass in your local working directory.

File: Epsilon_Inversion/PHComparison_ERDA_NRA.csv
Sample ID,ERDA_H2O,ERDA_H2O_STD,SIMS_H2O_Nancy,SIMS_H2O_Nancy_STD,SIMS_H2O_Caltech,SIMS_H2O_Caltech_STD,SIMS_H2O_WHOI,SIMS_H2O_WHOI_STD,ERDA_SIMS_H2O,ERDA_SIMS_H2O_STD,NRA_CO2,NRA_CO2_STD,PH_3550_M,PH_3550_STD,H2OT_3550_MAX,BL_H2OT_3550_MAX,H2Ot_3550_SAT,PH_1635_BP,PH_1635_STD,PH_1515_BP,PH_1515_STD,P_1515_BP,P_1515_STD,STD_1515_BP,STD_1515_STD,PH_1430_BP,PH_1430_STD,P_1430_BP,P_1430_STD,STD_1430_BP,STD_1430_STD,PH_5200_M,PH_5200_STD,PH_4500_M,PH_4500_STD,STN_P5200,ERR_5200,STN_P4500,ERR_4500,AVG_BL_BP,AVG_BL_STD,PC1_BP,PC1_STD,PC2_BP,PC2_STD,PC3_BP,PC3_STD,PC4_BP,PC4_STD,m_BP,m_STD,b_BP,b_STD,PH_1635_PC1_BP,PH_1635_PC1_STD,PH_1635_PC2_BP,PH_1635_PC2_STD,Repeats,Sub_Repeats,PH_1430,PH_1515,Thickness,Sigma_Thickness,H2Ot_MEAN,H2Ot_STD,H2Ot_3550_M,H2Ot_3550_STD,H2Om_1635_BP,H2Om_1635_STD,CO2_MEAN,CO2_STD,CO2_1515_BP,CO2_1515_STD,CO2_1430_BP,CO2_1430_STD,H2Om_5200_M,H2Om_5200_STD,OH_4500_M,OH_4500_STD,PH_5200_S2N,ERR_5200_y,PH_4500_S2N,ERR_4500_y,Density,Density_Sat,Tau,Eta,epsilon_H2OT_3550,sigma_epsilon_H2OT_3550,epsilon_H2Om_1635,sigma_epsilon_H2Om_1635,epsilon_CO2,sigma_epsilon_CO2,epsilon_H2Om_5200,sigma_epsilon_H2Om_5200,epsilon_OH_4500,sigma_epsilon_OH_4500
ND70_02_01_06032022_150x150_sp1,2.53,0.24,2.21,0.06,2.49,0.09,2.51,0.15,2.370,0.247,1837,35,3.23051504,0.005652334,2.930676,-0.030427625,*,0.337183656,0.00313668,0.359059341,0.003581251,1525.162086,0.477693359,31.00677377,0.579375234,0.362206622,0.003986304,1431.282046,0.567797911,37.85570465,0.671749935,0.012815043,0.000106221,0.016479487,0.000232495,12.85768183,-,11.76669042,-,2.019942297,0.027932343,2.8285539,0.287689955,0.766425517,0.021069653,-0.014096114,0.049376219,-0.3,0.006517701,0.000268245,5.05E-05,1.032915049,0.016157405,-0.106823283,0.016853944,0.343184528,0.022063412,ND70-2,ND70-2,0.316455906,0.362817312,119.5,3,1.905029003,0.179834587,2.775000852,0.212778717,0.585031672,0.098800855,1372.923519,42.33760199,1353.92859,58.90761517,1365.796248,59.67834974,0.894753123,0.220901375,1.301874127,0.342872112,12.85768183,-,11.76669042,-,2784.623206,2811.368737,0.65435162,0.236976531,62.42577555,7.250206648,30.90597417,8.328720316,347.4050464,13.76860365,0.76801932,0.289622686,0.678781492,0.269137062
ND70_02_01_06032022_150x150_sp2,2.53,0.24,2.21,0.06,2.49,0.09,2.51,0.15,2.370,0.247,1837,35,3.229339646,0.005508781,3.011005,-0.005930488,*,0.350317963,0.003148596,0.362102101,0.003686116,1524.925107,0.488639474,30.99177582,0.581506016,0.361867183,0.004667912,1431.728231,0.571302614,37.62781098,0.72553053,0.008214852,6.93E-05,0.016635723,0.000311069,10.45775943,-,16.51878452,-,2.009968767,0.037091869,2.08079,0.387831409,0.676163447,0.022053212,0.065589117,0.064193686,-0.3,0.007215738,0.000288863,6.77E-05,1.046732281,0.021651319,-0.120185802,0.017002424,0.346844215,0.022455294,ND70-2,ND70-2,0.288433199,0.333362993,119.5,3,1.940476318,0.181997977,2.775053683,0.212866151,0.608053203,0.102821263,1378.054048,42.81072194,1365.925099,59.47452511,1365.038939,60.37308795,0.573785025,0.141544079,1.314720089,0.346435866,10.45775943,-,16.51878452,-,2784.653959,2810.292343,0.65435162,0.236976531,62.42577555,7.250206648,30.90597417,8.328720316,347.4050464,13.76860365,0.76801932,0.289622686,0.678781492,0.269137062
ND70_02_01_06032022_150x150_sp3,2.53,0.24,2.21,0.06,2.49,0.09,2.51,0.15,2.370,0.247,1837,35,3.230187453,0.003182242,2.957131,-0.000672624,*,0.339925251,0.003100966,0.367404185,0.00331505,1524.487196,0.456765223,31.43865244,0.582137802,0.356513284,0.003690692,1431.298718,0.548349987,35.95245509,0.592762574,0.012902272,7.85E-05,0.014731976,0.000253226,9.700979515,-,14.42372113,-,2.039998859,0.017413556,3,0.170959166,0.428987903,0.020054047,0.229158981,0.032720275,-0.3,0.014833272,0.000377502,3.00E-05,1.007118319,0.009596813,-0.139046691,0.017023711,0.343137207,0.022060369,ND70-2,ND70-2,0.281350617,0.328214452,119.5,3,1.770447295,0.162358094,2.770677529,0.212200693,0.588929342,0.099477898,1377.966396,42.29599,1383.376938,59.89110186,1342.369726,58.47336736,0.899531242,0.222081673,1.162125989,0.30602454,9.700979515,-,14.42372113,-,2784.631777,2815.470025,0.65435162,0.236976531,62.42577555,7.250206648,30.90597417,8.328720316,347.4050464,13.76860365,0.76801932,0.289622686,0.678781492,0.269137062
ND70_03_01_30June2022_150x150_sp1,3.13,0.3,2.7,0.07,3.18,0.12,2.95,0.18,2.915,0.308,2689,54,0.938791418,0.00240945,0.8512006,-0.066109267,-,0.148630691,0.003147121,0.131158395,0.003682064,1523.738961,1.247180407,30.18338775,1.443667751,0.126676174,0.004361382,1433.038061,1.480772138,35.91065496,1.652291937,0.004167453,0.000137891,0.009133614,0.000486306,18.95468869,-,15.56149816,-,0.590618931,0.052466804,1.335309683,0.547032542,0.386475672,0.020909096,0.01512157,0.077388313,-0.291980781,0.03929035,0.000265413,9.34E-05,0.157096857,0.028677582,-0.074716194,0.01664984,0.139412263,0.019928887,ND70-3_01,ND70-3,0.12695089,0.141618387,30,3,3.267155244,0.418171942,3.267155244,0.418171942,1.058979231,0.216171588,1945.032712,157.4069552,1978.845348,224.3578207,1911.220075,220.8424018,1.206641035,0.339225283,2.979664194,0.892717751,18.95468869,-,15.56149816,-,2778.822079,2778.822079,0.649720341,0.229493466,62.09524723,7.225817041,30.33053528,8.300069177,349.9077908,13.59268007,0.746365645,0.288603089,0.662421397,0.268201411
ND70_03_01_30June2022_150x150_sp2,3.13,0.3,2.7,0.07,3.18,0.12,2.95,0.18,2.915,0.308,2689,54,0.944108094,0.002712098,0.8552208,-0.067950616,-,0.149054059,0.003104071,0.133101232,0.003761458,1523.453826,1.199309339,29.80330961,1.356531011,0.12876663,0.004359858,1433.038079,1.441674255,35.99368424,1.624931469,0.002695332,0.000243299,0.010467037,0.000231804,7.416060449,-,15.88177563,-,0.597447408,0.047090499,1.295894298,0.490604621,0.403615762,0.021176562,0.017517036,0.071910519,-0.3,0.032065626,0.000276904,8.40E-05,0.158175264,0.025991928,-0.082212654,0.016671452,0.1492094,0.019493079,ND70-3_01,ND70-3,0.127281421,0.141806731,26.6,3,3.723302042,0.522407723,3.723302042,0.522407723,1.203451632,0.256160254,2238.586368,202.6155521,2275.640861,289.3837786,2201.531875,283.6710711,0.884352758,0.268727788,3.869495225,1.167557444,7.416060449,-,15.88177563,-,2765.63251,2765.63251,0.649720341,0.229493466,62.09524723,7.225817041,30.33053528,8.300069177,349.9077908,13.59268007,0.746365645,0.288603089,0.662421397,0.268201411
ND70_03_01_30June2022_150x150_sp3,3.13,0.3,2.7,0.07,3.18,0.12,2.95,0.18,2.915,0.308,2689,54,1.028337132,0.002937548,0.9510617,-0.055245212,-,0.163724861,0.003170748,0.144597342,0.003709397,1523.376545,1.136415195,30.28538764,1.323378506,0.1393542,0.004383835,1432.869608,1.366555852,35.77597658,1.570144141,0.00205325,8.83E-05,0.010784627,0.000202979,3.197157819,*,16.19715155,-,0.584544103,0.057074228,0.645027337,0.594232772,0.405254318,0.02128853,-0.025969073,0.082218285,-0.267398508,0.044286128,0.000196341,0.000101225,0.213669764,0.030921303,-0.08598998,0.017006141,0.153796096,0.020193571,ND70-3_01,ND70-3,0.140806098,0.157009582,26.6,3,4.069991198,0.572448524,4.069991198,0.572448524,1.32663322,0.281973412,2436.056116,219.8929874,2481.037693,314.9599381,2391.074539,306.9396376,0.676093099,0.196585936,4.001170786,1.207074999,3.197157819,*,16.19715155,-,2755.770629,2755.770629,0.649720341,0.229493466,62.09524723,7.225817041,30.33053528,8.300069177,349.9077908,13.59268007,0.746365645,0.288603089,0.662421397,0.268201411
ND70_03_01_30June2022_150x150_sp4,3.13,0.3,2.7,0.07,3.18,0.12,2.95,0.18,2.915,0.308,2689,54,1.084763632,3.60E-05,1.010081,-0.048538343,-,0.162435497,0.003198369,0.151790003,0.003637166,1521.391153,1.035483888,30.90500397,1.35555565,0.140883127,0.004143368,1432.093975,1.232962032,32.85427638,1.393001013,0.008755541,0.000767725,0.0138805,0.000218378,3.313308517,*,4.923771913,-,0.542422033,0.071573426,0.790779191,0.741410964,-0.184099879,0.021198293,0.047478003,0.097716313,0.132151028,0.059497032,4.95E-05,0.000126002,0.247386371,0.037989576,-0.10730191,0.017314551,0.142908479,0.020617944,ND70-3_01,ND70-3,0.124916181,0.143899934,23.3,3,4.935850939,0.77778575,4.935850939,0.77778575,1.481610518,0.329183702,2952.473929,304.3109356,3062.502025,444.8014813,2842.445834,415.4181319,3.19634491,0.967607179,5.746743636,1.736109332,3.313308517,*,4.923771913,-,2713.799621,2713.799621,0.657007053,0.244249758,62.61529036,7.264205811,31.23591319,8.345126463,344.9724834,13.93815908,0.780434873,0.290206136,0.688161869,0.269673341
ND70_03_01_06032022_150x150_sp1,3.13,0.3,2.7,0.07,3.18,0.12,2.95,0.18,2.915,0.308,2689,54,2.693703384,0.00651863,2.748995,0.133411022,*,0.53161254,0.00309296,0.47361301,0.003511238,1522.730835,0.369480537,31.20570158,0.441082392,0.45258907,0.004442206,1432.136109,0.440771342,34.91020392,0.512827998,0.014457346,3.12E-05,0.018826227,0.000107618,11.58064893,-,15.19833539,-,1.670430633,0.016115591,3,0.147952673,0.573847591,0.020035389,-0.183134005,0.029343387,-0.199426158,0.030325112,0.000401771,2.59E-05,0.996895923,0.007957976,-0.258588187,0.016577664,0.458214851,0.02066451,ND70-3_02,ND70-3,0.477138263,0.538978056,112.3,3,2.630545707,0.235558829,2.487479487,0.192403614,1.005039749,0.172796054,1851.03784,57.5357055,1896.044213,82.90784517,1811.877776,80.03672497,1.110721122,0.283027769,1.62966011,0.439228929,11.58064893,-,15.19833539,-,2802.066639,2797.648598,0.649720341,0.229493466,62.09524723,7.225817041,30.33053528,8.300069177,349.9077908,13.59268007,0.746365645,0.288603089,0.662421397,0.268201411
ND70_03_01_06032022_150x150_sp2,3.13,0.3,2.7,0.07,3.18,0.12,2.95,0.18,2.915,0.308,2689,54,5.958702195,0.0058766,4.235761,0.036250061,*,0.555009593,0.003152241,0.514793163,0.003664696,1523.214533,0.346023055,30.87439606,0.39947182,0.497393935,0.004323617,1432.292101,0.410793439,35.81297243,0.487919319,0.013712477,0.000120383,0.018928527,7.61E-05,14.02768749,-,15.31874296,-,1.911960248,0.033906943,2.283482639,0.358035726,0.756901045,0.021122902,-0.105055138,0.05903801,-0.3,0.010041619,0.000352381,6.20E-05,1.027814304,0.019873998,-0.264891353,0.016658157,0.497741262,0.020876327,ND70-3_02,ND70-3,0.445742164,0.512862021,112.3,3,2.772861744,0.246375824,5.510892855,0.425844362,1.050870164,0.180386857,2090.204372,64.8488895,2064.040228,90.26130488,1994.278799,87.57144584,1.055098288,0.269114044,1.641009569,0.442511976,14.02768749,-,15.31874296,-,2711.814945,2793.396682,0.649720341,0.229493466,62.09524723,7.225817041,30.33053528,8.300069177,349.9077908,13.59268007,0.746365645,0.288603089,0.662421397,0.268201411
ND70_03_01_06032022_150x150_sp3,3.13,0.3,2.7,0.07,3.18,0.12,2.95,0.18,2.915,0.308,2689,54,6.003929552,0.004875134,6,-0.006000136,*,0.544000388,0.003138804,0.511951557,0.003500812,1523.03852,0.338860985,30.90611139,0.394472621,0.489624406,0.003990441,1432.341087,0.406989984,35.32925674,0.459661852,0.013527629,7.25E-05,0.017531834,3.52E-06,11.36899084,-,16.10346648,-,1.919336967,0.030311096,2.885837254,0.313864242,0.612670375,0.020840665,-0.009520558,0.050456116,-0.3,0.019568368,0.000406284,5.40E-05,0.992140267,0.017011154,-0.27646013,0.01672403,0.501587799,0.020370055,ND70-3_02,ND70-3,0.467781615,0.531831336,112.3,3,2.627831147,0.230212036,5.544120949,0.429140744,1.028429684,0.176607621,2069.213845,64.01617044,2049.467694,89.51913393,1960.086631,85.96218423,1.039263111,0.26499824,1.51756907,0.409040427,11.36899084,-,16.10346648,-,2710.606792,2797.729945,0.649720341,0.229493466,62.09524723,7.225817041,30.33053528,8.300069177,349.9077908,13.59268007,0.746365645,0.288603089,0.662421397,0.268201411
ND70_04_02_150x150_29June2022_256s_sp1,3.68,0.35,,,2.99,0.11,3.59,0.23,3.680,0.350,4122,65,1.865966771,0.003621025,1.72656,-0.103131272,-,0.337276027,0.00313335,0.409032254,0.00360462,1522.257139,0.440925374,31.21162799,0.530403684,0.391526285,0.004279788,1432.846435,0.524692315,34.39297894,0.582818347,0.007148407,0.000212746,0.007435724,9.71E-07,8.370663676,-,14.6701443,-,1.037583823,0.039571226,2.660375496,0.41347778,0.361650934,0.020700977,-0.023928902,0.062244247,-0.3,0.026957192,0.00043944,7.08E-05,0.282413108,0.022057714,-0.185858775,0.01663358,0.298950973,0.020879874,ND70-4_01,ND70-4,0.42156086,0.458242703,46.6,3,4.214506721,0.413801778,4.214506721,0.413801778,1.527054405,0.27377531,4008.780152,212.2268185,4096.440926,305.931781,3921.119378,294.222085,1.295376006,0.329670182,1.528114513,0.409533687,8.370663676,-,14.6701443,-,2733.580425,2733.580425,0.657007053,0.244249758,62.61529036,7.264205811,31.23591319,8.345126463,344.9724834,13.93815908,0.780434873,0.290206136,0.688161869,0.269673341
ND70_04_02_150x150_29June2022_256s_sp2,3.68,0.35,,,2.99,0.11,3.59,0.23,3.680,0.350,4122,65,1.941985304,0.0023746,1.804573,-0.092016179,-,0.353381475,0.003197663,0.42925437,0.003688611,1522.103656,0.421397061,31.12057308,0.488578588,0.409371674,0.004493168,1432.895842,0.48763916,34.24513118,0.579656115,0.009025831,0.000744964,0.009709518,0.000357357,7.745510039,-,9.141723747,-,0.761686531,0.068147291,-0.541249777,0.7042655,0.463335933,0.021513047,-0.361672855,0.093316823,-0.166958885,0.057707256,-8.21E-05,0.000119765,0.461179562,0.036092859,-0.222243196,0.017196708,0.333513185,0.020614323,ND70-4_01,ND70-4,0.426015791,0.454666029,43.3,3,4.745881246,0.482569516,4.745881246,0.482569516,1.731174708,0.314226179,4543.761982,255.2095002,4651.48847,368.7571411,4436.035495,352.9103667,1.76970899,0.475971211,2.159028588,0.588797314,7.745510039,-,9.141723747,-,2718.953583,2718.953583,0.657007053,0.244249758,62.61529036,7.264205811,31.23591319,8.345126463,344.9724834,13.93815908,0.780434873,0.290206136,0.688161869,0.269673341
ND70_04_02_150x150_29June2022_256s_sp3,3.68,0.35,,,2.99,0.11,3.59,0.23,3.680,0.350,4122,65,1.777926883,0.00277424,1.645648,-0.095997616,-,0.331573122,0.003132698,0.4098948,0.003679636,1522.318629,0.450422958,31.24752615,0.514820613,0.388482342,0.004437192,1432.927771,0.526015353,34.67417383,0.609214233,0.008456002,0.000197672,0.008937721,0.000253893,11.33690846,-,8.981498209,-,0.878425253,0.048528174,1.21298938,0.508777224,0.372696387,0.020697937,-0.079507134,0.074286338,-0.3,0.033229878,0.000205825,8.68E-05,0.339149553,0.02692308,-0.221998245,0.016708414,0.33684508,0.020697449,ND70-4_01,ND70-4,0.402861672,0.42791708,40,3,4.701308027,0.499761968,4.701308027,0.499761968,1.757560649,0.323789217,4680.467184,280.9254743,4805.997214,407.8568792,4554.937153,386.4314359,1.793963567,0.461949247,2.150410628,0.588048231,11.33690846,-,8.981498209,-,2720.168557,2720.168557,0.657007053,0.244249758,62.61529036,7.264205811,31.23591319,8.345126463,344.9724834,13.93815908,0.780434873,0.290206136,0.688161869,0.269673341
ND70_04_02_150x150_08042022_sp1,3.68,0.35,,,2.99,0.11,3.59,0.23,3.680,0.350,4122,65,1.914831303,0.002881566,1.849498,-0.033257394,-,0.359109992,0.003159741,0.430471237,0.003739236,1522.250919,0.426905354,31.23386493,0.491757526,0.412700778,0.004546005,1432.387208,0.50337748,34.98571538,0.577777765,0.009351779,9.62E-05,0.008868216,3.42E-05,11.75816134,-,15.49761558,-,0.907403648,0.053007423,1.236765288,0.551924944,0.432985367,0.021465538,-0.13077829,0.078148381,-0.284495706,0.040071792,0.000228017,9.42E-05,0.423541949,0.028899123,-0.223868827,0.017032579,0.371413318,0.020878292,ND70-4_01,ND70-4,0.424989917,0.452749606,46,3,4.389054351,0.432918546,4.389054351,0.432918546,1.650038666,0.296313681,4284.823372,228.8414286,4375.129118,329.6665882,4194.517626,317.479981,1.719801831,0.434202233,1.849551791,0.495285636,11.75816134,-,15.49761558,-,2728.741185,2728.741185,0.657007053,0.244249758,62.61529036,7.264205811,31.23591319,8.345126463,344.9724834,13.93815908,0.780434873,0.290206136,0.688161869,0.269673341
ND70_04_02_150x150_08042022_sp2,3.68,0.35,,,2.99,0.11,3.59,0.23,3.680,0.350,4122,65,2.183035614,0.003672051,2.100146,-0.031953198,*,0.404903378,0.003123243,0.486119035,0.003748525,1522.263368,0.377222087,31.23364684,0.437462946,0.462581537,0.004463399,1432.550934,0.451820227,34.89577273,0.511415507,0.009804767,2.22E-05,0.010414207,2.66E-05,9.148887835,-,11.91949336,-,1.037605517,0.044095508,1.496525503,0.462401363,0.406403542,0.020920433,-0.082661059,0.069428733,-0.3,0.027902062,0.000263664,7.93E-05,0.47771291,0.024765856,-0.266490134,0.016859517,0.429371337,0.020702821,ND70-4_01,ND70-4,0.470601059,0.502927987,46,3,4.058691059,0.337857172,4.987023074,0.492300554,1.85420671,0.332978218,4852.490727,258.7727927,4924.129656,370.044454,4685.707205,353.8306333,1.797055815,0.453165648,2.164694215,0.579430484,9.148887835,-,11.91949336,-,2711.087499,2737.929299,0.657007053,0.244249758,62.61529036,7.264205811,31.23591319,8.345126463,344.9724834,13.93815908,0.780434873,0.290206136,0.688161869,0.269673341
ND70_04_02_06032022_150x150_sp1,3.68,0.35,,,2.99,0.11,3.59,0.23,3.680,0.350,4122,65,6.001375905,0.004426744,3.679578,-0.009182598,*,0.642770582,0.00313935,0.802014964,0.003741251,1522.447628,0.244316892,31.18185228,0.266473517,0.775660375,0.004588807,1432.939027,0.288792131,35.83575011,0.333424662,0.012792067,9.33E-05,0.018629876,5.05E-06,8.681279845,-,13.86613223,-,1.457970041,0.035285743,0.428071449,0.374063797,0.571450534,0.021255378,-0.217271432,0.062257681,-0.3,0.007210673,9.34E-06,6.48E-05,0.917475597,0.020898252,-0.378443616,0.016592477,0.671740882,0.02070033,ND70-4_02,ND70-4,0.768965086,0.832341343,115.2,3,2.762705443,0.226205623,5.400890748,0.415600242,1.159569398,0.193946344,3238.816698,99.56285288,3200.393128,138.9964417,3095.226704,134.7659464,0.923632102,0.224447659,1.525507405,0.394841656,8.681279845,-,13.86613223,-,2697.215868,2775.195462,0.657007053,0.244249758,62.61529036,7.264205811,31.23591319,8.345126463,344.9724834,13.93815908,0.780434873,0.290206136,0.688161869,0.269673341
ND70_04_02_06032022_150x150_sp2,3.68,0.35,,,2.99,0.11,3.59,0.23,3.680,0.350,4122,65,5.989393391,0.00526755,6,0.009782965,*,0.711753063,0.003159014,0.884817222,0.00374363,1522.185849,0.210225812,31.06757567,0.237998539,0.853588861,0.004361998,1432.686979,0.243498194,35.02948048,0.282781908,0.019575062,0.000122493,0.020190102,6.22E-05,11.12416598,-,16.80431499,-,1.756039961,0.033526236,1.663794614,0.355976585,0.717288206,0.020931535,-0.390251039,0.059648977,-0.3,0.00626503,0.000193859,6.16E-05,1.010393901,0.019874873,-0.369213596,0.016678298,0.678471098,0.020647884,ND70-4_02,ND70-4,0.876144604,0.957051591,115.2,3,3.021855003,0.246291777,5.404932332,0.415614839,1.287546606,0.215434524,3568.372179,109.4278117,3540.521899,153.4807414,3415.564232,148.1650282,1.417275566,0.344266426,1.657813718,0.429970019,11.12416598,-,16.80431499,-,2697.525303,2767.583397,0.657007053,0.244249758,62.61529036,7.264205811,31.23591319,8.345126463,344.9724834,13.93815908,0.780434873,0.290206136,0.688161869,0.269673341
ND70_04_02_06032022_150x150_sp3,3.68,0.35,,,2.99,0.11,3.59,0.23,3.680,0.350,4122,65,3.428398286,0.007001424,3.196887,0.006619557,*,0.74992661,0.00309783,0.910111927,0.003336769,1522.400113,0.206788442,31.29009009,0.23610547,0.877580009,0.003664215,1432.755067,0.245727951,35.65224452,0.262840383,0.018291808,6.64E-05,0.019921449,4.56E-05,12.8472686,-,16.20609099,-,1.544304304,0.024423879,-0.793645143,0.25003459,0.997678934,0.0200673,-0.581190076,0.038642707,-0.3,0.006219844,-0.000229105,4.37E-05,1.160210752,0.013785361,-0.441469454,0.016285289,0.760777987,0.020712805,ND70-4_02,ND70-4,0.89308961,0.973780502,115.2,3,2.99470533,0.240243529,3.092959052,0.238011594,1.356212856,0.226519524,3579.457343,109.7102483,3640.69253,157.6892851,3510.556107,152.1595624,1.323985616,0.321550208,1.635285625,0.423186077,12.8472686,-,16.20609099,-,2765.412545,2768.377032,0.657007053,0.244249758,62.61529036,7.264205811,31.23591319,8.345126463,344.9724834,13.93815908,0.780434873,0.290206136,0.688161869,0.269673341
ND70_05_02_100x100_256s_20231013_sp2,5.34,0.51,4.57,0.12,6.95,0.26,4.97,0.31,4.955,0.524,12682,105,0.703572791,0.001614069,0.6333841,-0.045050642,-,0.214722213,0.003151069,0.381378707,0.003689102,1521.582677,0.541628178,31.0496452,0.554881108,0.388043955,0.004910465,1432.6703,0.614968961,36.83635762,0.703735627,0.014257372,1.66E-05,0.009331915,9.31E-05,10.99868325,-,10.09426373,-,0.544605081,0.013496109,3,0.116036058,0.036082492,0.020505388,0.346712751,0.027710619,-0.227423711,0.03121753,0.000617778,2.07E-05,-0.053509405,0.006516048,-0.217554659,0.016796203,0.328955734,0.019927179,ND70-5,ND70-5,0.376732338,0.388046894,13.66,0.8,5.589510409,0.528447563,5.589510409,0.528447563,3.571520027,0.664689107,13320.05526,658.8189627,13204.66813,920.9052353,13435.44239,942.3923016,9.800430438,2.69591894,7.175314696,2.069182851,10.99868325,-,10.09426373,-,2697.397906,2697.397906,0.642265107,0.243915767,61.56317697,7.186625894,29.40421853,8.253846396,345.0841882,13.93040323,0.711508492,0.286956343,0.636085621,0.266694326
ND70_05_02_100x100_256s_20231013_sp3,5.34,0.51,4.57,0.12,6.95,0.26,4.97,0.31,4.955,0.524,12682,105,0.681886598,0.001379785,0.6063614,-0.05006449,-,0.198154516,0.003094912,0.374745104,0.003685315,1520.89981,0.558701811,31.07612492,0.555513523,0.375820623,0.00462972,1433.24827,0.635580231,35.67722086,0.674303696,0.011932329,0.000361321,0.010731511,1.26E-05,12.2004435,-,9.868783163,-,0.52237239,0.017235928,3,0.16094227,0.010297264,0.020301271,0.342595125,0.030409212,-0.235465352,0.030302982,0.000577922,2.81E-05,-0.050261888,0.008596649,-0.279316872,0.016344295,0.27391187,0.019127053,ND70-5,ND70-5,0.370964417,0.382117801,13.66,0.8,5.407239269,0.511415953,5.407239269,0.511415953,3.289870393,0.612322682,12969.65673,640.5697071,12951.07193,901.2567437,12988.24153,910.5242888,8.187090435,2.273834402,8.23625441,2.379147217,12.2004435,-,9.868783163,-,2702.37937,2702.37937,0.642265107,0.243915767,61.56317697,7.186625894,29.40421853,8.253846396,345.0841882,13.93040323,0.711508492,0.286956343,0.636085621,0.266694326
ND70_05_02_100x100_256s_20231013_sp4,5.34,0.51,4.57,0.12,6.95,0.26,4.97,0.31,4.955,0.524,12682,105,0.659734233,0.000404103,0.5994911,-0.036579317,-,0.158582165,0.003098335,0.349067816,0.003464899,1519.835721,0.589318945,32.8832221,0.685674227,0.319323607,0.004573913,1432.834956,0.686482757,32.32215603,0.685615866,0.005900159,0.000273329,0.009586478,1.81E-06,10.47838493,-,14.26153726,-,1.61E-31,0.004671022,-1.958335071,0.090211345,0.068000313,0.019179705,-0.324312929,0.026197421,0.036915315,0.024472211,-0.000327156,1.25E-05,0.201503142,0.006091734,-0.114879426,0.016625342,0.173022799,0.020721025,ND70-5,ND70-5,0.346041593,0.374413986,13.66,0.8,5.221703212,0.493380759,5.221703212,0.493380759,2.627900325,0.490646919,11527.90402,571.6690456,12040.90939,840.2422483,11014.89866,775.3805228,4.040618196,1.131307421,7.343577618,2.124171583,10.47838493,-,14.26153726,-,2707.48828,2707.48828,0.642265107,0.243915767,61.56317697,7.186625894,29.40421853,8.253846396,345.0841882,13.93040323,0.711508492,0.286956343,0.636085621,0.266694326
ND70_05_02_100x100_256s_20231013_sp5,5.34,0.51,4.57,0.12,6.95,0.26,4.97,0.31,4.955,0.524,12682,105,0.585066249,0.001596143,0.53338,-0.030708126,-,0.182847987,0.003151738,0.313389331,0.003760426,1522.477865,0.618361166,30.53411091,0.633984535,0.303955308,0.004277798,1433.282629,0.763552213,37.66902823,0.84708937,0.002760299,0.000140358,0.0026643,0.000121245,11.02226695,-,15.12727017,-,0.475989091,0.032325122,2.672497116,0.335806638,-0.049691052,0.021202,0.274626893,0.054831774,-0.3,0.015294128,0.000533203,5.84E-05,-0.053220751,0.018512301,-0.195806118,0.01655449,0.308693601,0.019583912,ND70-5,ND70-5,0.310762471,0.326787679,13.66,0.8,4.601193884,0.43565011,4.601193884,0.43565011,3.010697027,0.561523739,10579.60588,525.7610675,10741.27934,751.4866865,10417.93241,735.5042899,1.878289593,0.527507277,2.02793513,0.593144761,11.02226695,-,15.12727017,-,2724.860423,2724.860423,0.642265107,0.243915767,61.56317697,7.186625894,29.40421853,8.253846396,345.0841882,13.93040323,0.711508492,0.286956343,0.636085621,0.266694326
ND70_05_02_100x100_256s_20231013_sp6,5.34,0.51,4.57,0.12,6.95,0.26,4.97,0.31,4.955,0.524,12682,105,0.641250294,0.000102679,0.5907791,-0.026907657,-,0.157194799,0.00309306,0.337156105,0.00346071,1519.800388,0.621389208,32.46937824,0.694885617,0.322095372,0.004577224,1432.822536,0.701600092,32.96142064,0.701511663,0.004734249,9.71E-06,0.003565373,7.75E-05,8.803287148,-,4.028134754,-,2.54E-29,0.019440161,-1.80062008,0.215001436,0.145332159,0.019345593,-0.392492666,0.03601497,0.096203994,0.029046396,-0.000373394,3.54E-05,0.210727255,0.011657145,-0.112747601,0.016415918,0.155266705,0.020198974,ND70-5,ND70-5,0.353555942,0.376002432,13.66,0.8,5.067397454,0.478871177,5.067397454,0.478871177,2.600799938,0.485399141,11352.32518,562.5610263,11611.67134,809.3956338,11092.97902,781.5230906,3.237050118,0.88984307,2.726891187,0.790444638,8.803287148,-,4.028134754,-,2711.766915,2711.766915,0.642265107,0.243915767,61.56317697,7.186625894,29.40421853,8.253846396,345.0841882,13.93040323,0.711508492,0.286956343,0.636085621,0.266694326
ND70_05_02_100x100_256s_20231013_sp7,5.34,0.51,4.57,0.12,6.95,0.26,4.97,0.31,4.955,0.524,12682,105,0.6416258,0.000957136,0.5822322,-0.035144888,-,0.158415719,0.003058449,0.336984509,0.003464854,1520.086328,0.64374926,32.46974086,0.704637589,0.328694535,0.004657905,1432.673047,0.71708737,33.69771904,0.719569482,0.01042015,9.82E-05,0.010516531,9.45E-06,12.19111081,-,9.1366738,-,2.45E-33,0.013731664,-2.035433334,0.160941449,0.292077894,0.019325526,-0.369701815,0.031558138,0.042033093,0.027551055,-0.000350536,2.59E-05,0.199932278,0.009158303,-0.119703808,0.016423781,0.169531725,0.020659229,ND70-5,ND70-5,0.35950474,0.376125437,13.66,0.8,5.070527637,0.479349833,5.070527637,0.479349833,2.621084305,0.489730602,11463.37607,568.9139341,11606.1342,812.1665226,11320.61795,796.8925882,7.125022529,1.959663477,8.043578176,2.319369702,12.19111081,-,9.1366738,-,2711.679851,2711.679851,0.642265107,0.243915767,61.56317697,7.186625894,29.40421853,8.253846396,345.0841882,13.93040323,0.711508492,0.286956343,0.636085621,0.266694326
ND70_06_02_chip3_100x100_256s_sp1,6.26,0.59,6.37,0.17,6.95,0.26,6.54,0.41,6.315,0.614,16847,120,1.339522262,0.002372534,1.246077,-0.060725374,-,0.414668449,0.003073569,0.826450287,0.003847404,1508.695303,0.375566231,33.10911224,0.31928368,0.868409869,0.00566367,1430.12596,0.338056591,31.05624878,0.272450452,0.009225223,9.36E-05,0.005056525,0.000103085,9.949953003,-,14.13450479,-,0.122796674,0.024810503,-2.649953992,0.253954022,0.497647353,0.01967105,-0.56107274,0.038749925,-0.284130808,0.02151705,-0.000440364,4.36E-05,0.337159803,0.013583515,-0.194319564,0.015834505,0.344662086,0.016835007,ND70-6,ND70-6,0.983084884,0.924794055,25,1.5,5.882130419,0.875579961,5.882130419,0.875579961,3.90658086,0.883995593,15792.78741,1478.623171,15401.80603,2038.467829,16183.76879,2142.417987,3.660911141,1.172118878,2.225942672,0.739452167,9.949953003,-,14.13450479,-,2689.900593,2689.900593,0.634472872,0.225712745,61.00705538,7.14575708,28.4360292,8.20539847,351.1722696,13.50320927,0.67507568,0.285227871,0.60855938,0.265117892
ND70_06_02_chip3_100x100_256s_sp2,6.26,0.59,6.37,0.17,6.95,0.26,6.54,0.41,6.315,0.614,16847,120,1.323704681,0.000267917,1.246234,-0.045554417,-,0.406753993,0.003146657,0.822685436,0.004031692,1508.911736,0.386802874,33.22090617,0.322295754,0.862443835,0.006080913,1430.07316,0.343850125,31.23569376,0.289913059,0.008706984,6.55E-05,0.003546855,0.000120366,7.352870776,-,7.281654283,-,0.207246096,0.068135061,-1.182975368,0.703524196,0.058893953,0.021149453,-0.422569117,0.092025324,-0.02870526,0.05795412,-0.000299694,0.000119635,0.2823168,0.035971517,-0.189907766,0.016848082,0.34061168,0.017485359,ND70-6,ND70-6,0.966439315,0.914307714,26.7,1.5,5.415908778,0.75960158,5.415908778,0.75960158,3.570451787,0.785340011,14630.31457,1279.840074,14285.13162,1763.245463,14975.49751,1855.512839,3.219404772,1.014523995,1.454791561,0.477711797,7.352870776,-,7.281654283,-,2703.145704,2703.145704,0.634472872,0.225712745,61.00705538,7.14575708,28.4360292,8.20539847,351.1722696,13.50320927,0.67507568,0.285227871,0.60855938,0.265117892
ND70_06_02_chip5_100x100_256s_sp1,6.26,0.59,6.37,0.17,6.95,0.26,6.54,0.41,6.315,0.614,16847,120,1.375387545,0.000791158,1.302233,-0.04138933,-,0.429950318,0.003124164,0.85315711,0.00386936,1508.591092,0.367351988,33.13430494,0.307245749,0.889278106,0.006019645,1430.090017,0.328217169,30.96853621,0.275324166,0.010766745,0.000298253,0.004641353,0.00016198,11.617567,-,5.037533792,-,0.082132718,0.034476976,-3,0.350255809,0.269448584,0.020044952,-0.549973719,0.049907844,-0.097222062,0.035924563,-0.000544112,5.97E-05,0.357947505,0.018037455,-0.20904719,0.016192237,0.361633445,0.016812264,ND70-6,ND70-6,0.989839571,0.937049385,24.2,1.5,6.264100884,0.954372586,6.264100884,0.954372586,4.201100226,0.963124834,16839.55077,1632.82978,16490.46385,2261.657743,17188.63769,2355.724223,4.431448275,1.432665197,2.119119066,0.711641608,11.617567,-,5.037533792,-,2679.241927,2679.241927,0.634472872,0.225712745,61.00705538,7.14575708,28.4360292,8.20539847,351.1722696,13.50320927,0.67507568,0.285227871,0.60855938,0.265117892
