Repository: sarahshi/PyIRoGlass

# PyIRoGlass
PyIRoGlass is a Bayesian MCMC-founded Python algorithm, written in the open-source language Python3, for determining $\mathrm{H_2O}$ and $\mathrm{CO_2}$ species concentrations in the transmission FTIR spectra of basaltic to andesitic glasses. We leverage a database of naturally degassed melt inclusions and back-arc basin basalts to delineate the fundamental shape and variability of the baseline underlying the $\mathrm{CO_{3}^{2-}}$ and $\mathrm{H_2O_{m, 1635}}$ peaks, in the mid-infrared region.

File: FINALDATA/OldData/STD_H2OCO2_FwSTD.csv (part 1 of 2)
,H2OT_MEAN,H2OT_STD,H2OT_3550_M,H2OT_3550_STD,H2OT_3550_SAT,H2Om_1635_BP,H2Om_1635_STD,CO2_MEAN,CO2_STD,CO2_1515_BP,CO2_1515_STD,CO2_1430_BP,CO2_1430_STD,H2Om_5200_M,H2Om_5200_STD,OH_4500_M,OH_4500_STD,PH_5200_S2N,PH_4500_S2N,ERR_5200,ERR_4500,H2O_EXP,H2O_EXP_STD,CO2_EXP,CO2_EXP_STD
21ALV1846-9_44x44_s1_EP_103um,1.3871093086876767,0.10821722770057453,1.3871093086876767,0.10821722770057453,-,0.3475317409950363,0.058352657930224525,1.7949064781873482e-13,4.035454160301797,3.589806878790384e-13,5.713474284810281,6.0775843122654e-19,122.27695301116226,0.741315301662667,0.1781874559341493,1.0059576639530592,0.2577177659733609,17.471045369010227,8.92664276021389,-,-,1.89,0.19,,
21ALV1846-9_44x44_s2_EP_103um,1.4903467247888558,0.11636535865351919,1.4903467247888558,0.11636535865351919,-,0.3547108802841176,0.05949228124337815,7.0528511513128515e-15,4.215056280245042,1.326260695075823e-14,7.148937544373584,8.430953518674726e-16,122.27695301116226,0.7227245221165878,0.17842043791975493,0.8702583912502869,0.22316312804450955,12.633886843427858,9.923579430591797,-,-,1.89,0.19,,
21ALV1846-9_44x44_s3_EP_103um,1.3983821465355022,0.10893554772271823,1.3983821465355022,0.10893554772271823,-,0.34797727522037375,0.05837192320018871,1.4314462913439606e-18,4.060729384015454,1.3652159040926057e-28,5.732272481574815,2.8628925825513996e-18,122.27695301116226,0.7050534038047019,0.16953431254085952,0.9995020182690868,0.2556892242911293,17.96797033749639,10.460370429200847,-,-,1.89,0.19,,
23WOK5-4_44x44_s1_EP_147um,1.0436555471805433,0.07849192024001347,1.0436555471805433,0.07849192024001347,-,0.21125377503805842,0.03553620156923311,30.917062885141345,8.887126985093088,31.805434061052704,12.835567601196496,30.028691709229985,122.27695301116226,0.3990364541025741,0.09994993844773753,0.5489427041393681,0.14135092855582912,9.929329283793392,9.071222995718633,-,-,1.6,0.16,64.0,6.4
23WOK5-4_44x44_s2_EP_147um,0.9747868914963991,0.0733345817066337,0.9747868914963991,0.0733345817066337,-,0.2089590374454176,0.03516944879545552,40.04514003005919,9.027025601095477,51.72970949928627,12.762568231776397,28.3605705608321,122.27695301116226,0.4238684013246905,0.10374610189044717,0.6415540192093516,0.1660204512445323,12.168585723194795,11.521423089669227,-,-,1.6,0.16,64.0,6.4
23WOK5-4_44x44_s3_EP_147um,1.0107864263514652,0.07597270052132482,1.0107864263514652,0.07597270052132482,-,0.21262430806709132,0.0357843397858221,40.61636862879107,9.115672630367467,51.356486773334574,12.92655119992948,29.87625048424757,122.27695301116226,0.4512081478153667,0.11007229189732172,0.6738416811187594,0.17486440803496278,20.36937118155826,12.695579473033627,-,-,1.6,0.16,64.0,6.4
ALV1833-11_44x44_s1_EP_108um,1.0237186633163207,0.07950586226957855,1.0237186633163207,0.07950586226957855,-,0.14631814346382327,0.0255936309102228,82.77237957628616,12.516744518397429,92.9702022854634,18.175842804880894,72.57455686710891,122.27695301116226,0.46175350204532806,0.11641964535652272,0.571955746758692,0.14816034695765476,14.061304905466391,6.305020619464008,-,-,1.2,0.12,102.0,10.2
ALV1833-11_44x44_s2_EP_108um,1.0211867313924732,0.07909895586643387,1.0211867313924732,0.07909895586643387,-,0.14677446898786048,0.025623826303918792,80.41681800373999,12.754775140195628,91.21815502440914,18.505177339504765,69.61548098307084,122.27695301116226,0.4703376988343415,0.11728198097858304,0.6103121648121465,0.1609624509028491,15.380660485093467,7.4329115494345395,-,-,1.2,0.12,102.0,10.2
ALV1833-11_44x44_s3_EP_108um,1.0209537115945957,0.07919727730996304,1.0209537115945957,0.07919727730996304,-,0.14761480752592557,0.02578233286245906,81.03997164801436,12.770779188119791,91.33658915841602,18.44610664173746,70.74335413761271,122.27695301116226,0.45688748568616844,0.1118578565435743,0.5701884051767339,0.14906383225178166,16.225559981159908,9.113437422962683,-,-,1.2,0.12,102.0,10.2
CD33_12-2-2_VG9764_44x44_s1_EP_105um,0.2661898343402169,0.020897290349280163,0.2661898343402169,0.020897290349280163,-,7.868478513808508e-46,0.002656367186515054,121.9605119441892,13.232043162477176,143.33636160416384,18.96088090834792,100.58466228421455,122.27695301116226,0.49104815487808307,0.13993368233418646,0.10210857723546658,0.030566316575259732,9.968433157871162,2.320575283800976,-,*,0.27,0.03,170.0,17.0
CD33_12-2-2_VG9764_44x44_s2_EP_105um,0.263778211477783,0.020700889757966336,0.263778211477783,0.020700889757966336,-,8.386734522346801e-45,0.0025617534238108735,117.83769782999079,12.745139825386829,136.82516871780217,18.492429899834573,98.8502269421794,122.27695301116226,0.478046349263929,0.1358884459280685,0.11601410412057651,0.03741944445857567,10.794220829276957,3.0622261345118367,-,*,0.27,0.03,170.0,17.0
CD33_12-2-2_VG9764_44x44_s3_EP_105um,0.26684338711859873,0.02092468351677437,0.26684338711859873,0.02092468351677437,-,3.6987813784717905e-44,0.0027644612204514554,119.13579749034875,12.722388045848778,139.0102224863036,18.30130243003824,99.26137249439391,122.27695301116226,0.4904791307355106,0.14011608009229867,0.09950808548817794,0.036659611631523314,11.973742608972875,1.7489132069785391,-,*,0.27,0.03,170.0,17.0
CD33_22-1-1_VG9812_44x44_s1_EP_73um,0.5387941174186868,0.045283788670545444,0.5387941174186868,0.045283788670545444,-,0.03340014326834029,0.012467061639034807,124.82445952280185,18.155900714797674,150.5181808099505,26.096553309185758,99.13073823565317,122.27695301116226,0.412715421740048,0.11839388618377417,0.36885707642140186,0.10898268144678472,5.520788391820208,4.942130811175634,-,-,0.49,0.05,109.0,10.9
CD33_22-1-1_VG9812_44x44_s2_EP_73um,0.5230946954110642,0.04384172570239107,0.5230946954110642,0.04384172570239107,-,0.040832313158548086,0.013242579407545594,117.09967727676981,18.124789340377323,145.85265098296753,26.218487805139695,88.34670357057209,122.27695301116226,0.45186364018510056,0.12250242758434902,0.27564724355241454,0.07926894846554021,8.511177800694059,4.183125250208026,-,-,0.49,0.05,109.0,10.9
CD33_22-1-1_VG9812_44x44_s3_EP_73um,0.5304620355988219,0.044396583239852946,0.5304620355988219,0.044396583239852946,-,0.046028298330551845,0.013674754498566366,117.07563404026101,18.02232619859314,148.9327026541501,26.077810617819665,85.21856542637191,122.27695301116226,0.4164681179154051,0.11447304485754073,0.2838679406128561,0.07937381456419733,7.1017149613897175,3.4157530551066144,-,*,0.49,0.05,109.0,10.9
ETFSR_Ol8_256s,3.8555527110335883,0.43210593240178163,3.8555527110335883,0.43210593240178163,-,2.276094275449075,0.7511353064680129,5117.300572358556,319.0206147637268,5319.175140628858,434.3043522263375,4915.426004088255,122.27695301116226,6.705809016562138,7485.207411638046,3.1306352597888076,5.21348518010896,4.049142218192172,6.88522879695266,-,-,4.16,0.42,,
ETFSR_Ol8_256s_2,3.8047017236630083,0.4258711577478158,3.8047017236630083,0.4258711577478158,-,2.229758116786423,0.7358865885157655,4989.583021257081,310.81513502679394,5201.695643406489,422.3402997465445,4777.470399107673,122.27695301116226,8.298624543475242,14702.974225044549,2.241805854094224,3.770648817683605,2.9618404506080984,4.266386663839714,*,-,4.16,0.42,,
ETFSR_Ol8_highres_256s,3.887465478310803,0.4357589894273581,3.887465478310803,0.4357589894273581,-,2.278486894562145,0.7522866916796587,5152.67387058498,321.140378614732,5363.576592098574,436.0863402852148,4941.771149071386,122.27695301116226,8.13200086377839,5698.311511473565,4.631772327284357,7.685730951045121,3.9541758909557454,2.5000517852845743,*,*,4.16,0.42,,
Fiege63_256s,3.1447986760908826,0.462514105867994,1.8758377743321586,0.14401432881331241,*,1.067630161465911,0.23498112077673688,501.5709185722959,18.901608285988758,520.8692747732732,27.136951996617505,496.85387833685445,27.103888604021904,1.9646332781039468,0.8903462397267347,2.122880199100824,0.9080626974349207,14.68356472620208,18.94667384745629,-,-,3.1,0.31,,
Fiege63_256s_2,3.24470597069453,0.4783052573742911,2.0345348171188635,0.15628513672397218,*,1.0879009458952824,0.2393703978421926,402.6938191662351,16.654330788369684,417.13761500770363,23.625442123482905,399.38530571302624,24.146696399680273,1.8621456445913642,0.8425702869116631,2.201666300948661,0.9413584297526296,9.781658112023347,16.344041926777734,-,-,3.1,0.31,,
Fiege63_256s_3,3.2817924785959827,0.48662249553247605,2.2059614478417746,0.16938254823232052,*,1.080419193461785,0.23781165993581763,511.766266261945,19.770448069641596,532.4011834366667,28.118501158669282,503.6848984407229,28.56303876698307,1.830027032162054,0.827527092293645,2.2416242224897593,0.9581957438720943,13.339314753779426,13.931090631805187,-,-,3.1,0.31,,
Fiege73_256s,4.020136618301771,0.49606908650280995,1.7089527554002037,0.13107170060965814,*,1.9776473901597607,0.43497908682584174,1236.2736320398703,39.29055227760193,1345.893326255323,60.25776005337877,1191.6688204639524,53.77604256399536,3.902151136062271,1.7642547342930397,2.14819750487785,0.9193870864740589,12.85268504183388,13.16904162243572,-,-,4.47,0.45,,
Fiege73_256s_2,4.042372311964214,0.5001417068053378,1.725527442870372,0.13230268394604644,*,1.9751492013134586,0.434779374213329,1248.4496240716824,39.71583822288825,1365.0465312193987,61.08150278060923,1197.6433195404438,53.93919723891067,3.865720921425874,1.746113827278333,2.1737352619127837,0.9304484251080061,13.574581040239696,13.541005656362294,-,-,4.47,0.45,,
Fiege73_256s_2_highres,4.007075579152699,0.4948428115321516,1.6694837657085526,0.12781983126157337,*,1.96331655045771,0.4318218131209279,1223.358272810758,38.94215027291573,1331.9022699416332,59.5816830156716,1179.9197701960343,53.185327530842784,3.861740190512703,1.7469868472520176,2.15038463582189,0.9199452536272178,13.332712691956699,13.719589309255733,-,-,4.47,0.45,,
Fiege73_2_256s,4.042372311964214,0.5000727984242042,1.725527442870372,0.1321038168350146,*,1.9751492013134586,0.43434231113113425,1248.4496240716824,39.696397144361086,1365.0465312193987,61.06435981098946,1197.6433195404438,53.95615047891719,3.865720921425874,1.7491594898108704,2.1737352619127837,0.9295293720779916,13.574581040239696,13.541005656362294,-,-,4.47,0.45,,
STD_C1'_256s_20x50,3.464212096232138,0.3625401387478316,3.464212096232138,0.3625401387478316,-,1.3079460073715812,0.23503670027647883,392.64221960080454,43.89764388045447,422.04566226819964,63.91868701262438,363.23877693340944,53.95615047891719,2.7669022264822534,0.7044031828989267,1.4131404606750997,0.3840740855377783,9.555666078423442,3.0173277402953675,-,*,3.26,0.33,169.0,16.9
STD_C1_020320_256s_20x50_a,3.3878745089165534,0.35384061305325765,3.3878745089165534,0.35384061305325765,-,1.2828406881240926,0.23041843436856932,199.9300333922175,34.384659132974186,250.2450239681342,48.67987036781475,149.6150428163008,53.95615047891719,0.9343801705815921,0.2294621314454353,3.926246355075805,1.0288856627886638,2.7203257417961395,6.287917410586527,*,-,3.26,0.33,169.0,16.9
STD_C1_020320_256s_20x50_b,3.3983790904813787,0.35464173971446367,3.3983790904813787,0.35464173971446367,-,1.2825624521339127,0.23089750218575675,194.96794141132983,34.175375585967316,246.7742018126891,48.20980358816186,143.16168100997058,53.95615047891719,0.9490597525817225,0.23224603217845718,4.07048423388474,1.065495522488288,2.2377108818905613,5.8252986153960125,*,-,3.26,0.33,169.0,16.9
STD_C1_020320_256s_20x50_c,3.429274720261945,0.35903113882523463,3.429274720261945,0.35903113882523463,-,1.2947111102955766,0.23259128943054616,204.10661163524767,33.89832331951772,257.54821050414927,47.84304597740975,150.66501276634608,53.95615047891719,0.7951466839373809,0.19467916197751547,3.9539062129311633,1.0343464809994631,2.266008139182816,6.434834313152074,*,-,3.26,0.33,169.0,16.9
STD_C1_020520_256s_20x50_a,3.391929962515854,0.3537745624308349,3.391929962515854,0.3537745624308349,-,1.2742510468306159,0.2289464235681942,214.53953792551278,35.44751393497847,244.14962505636808,51.127829656124966,184.92945079465744,53.95615047891719,1.6896435480585537,0.43104172768994886,3.9266515260540125,1.0344743852160123,5.10483161236253,5.466158845730945,-,-,3.26,0.33,169.0,16.9
STD_C1_020520_256s_20x50_b,3.393360895470369,0.3550861495979205,3.393360895470369,0.3550861495979205,-,1.2803337789419487,0.2295422796977199,218.24418442199163,34.377605627790395,249.19557398348087,49.066968003359236,187.2927948605024,53.95615047891719,1.6525086193986198,0.44324993745547225,3.8137218981788426,1.0025415553448334,3.8026665588068487,5.586677459811069,*,-,3.26,0.33,169.0,16.9
STD_C1_020520_256s_20x50_c,3.391308990762912,0.35451926495725183,3.391308990762912,0.35451926495725183,-,1.2761417485049178,0.22930109536254437,220.40413345895055,35.14533537963347,248.49222291063728,50.37658671601038,192.31604400726383,53.95615047891719,1.7476268064311085,0.4789854845418627,3.7792159055287846,0.9944676162381504,4.841101022554613,5.668460869451642,-,-,3.26,0.33,169.0,16.9
STD_C1_021220_256s_20x50_a,3.3392115424290894,0.3494389078642638,3.3392115424290894,0.3494389078642638,-,1.268655577734177,0.22748471750567573,250.49673986736673,35.64510959067602,296.99448305620444,49.89319612483431,203.99899667852898,53.95615047891719,3.6028039909079452,0.9193184371859905,1.3962679034925867,0.36582033619239646,7.349418054423562,4.746330899852056,-,-,3.26,0.33,169.0,16.9
STD_C1_021220_256s_20x50_b,3.299161954198797,0.3454410653627174,3.299161954198797,0.3454410653627174,-,1.2334730895721853,0.2215515820770692,226.5998237736075,34.6122336583363,272.16401274318144,48.98129175717258,181.03563480403355,53.95615047891719,3.6090478941991933,0.9284840925101487,1.477426343809717,0.40075670067314084,6.321583457260393,7.920760640755403,-,-,3.26,0.33,169.0,16.9
STD_C1_021220_256s_20x50_c,3.298568329323881,0.34516513970772106,3.298568329323881,0.34516513970772106,-,1.259563254925516,0.22627250357340895,254.32698315428587,35.754047913196175,285.04997265954967,50.897201104782056,223.6039936490221,53.95615047891719,3.4113454652302937,0.8759635648520641,1.4275791328221024,0.37830397166131857,8.822495175819844,5.4669983996930105,-,-,3.26,0.33,169.0,16.9
STD_C1_021420_256s_20x50_a,3.3806233614066556,0.3527492429743577,3.3806233614066556,0.3527492429743577,-,1.3019615553724686,0.23395383008695342,257.7812045289835,36.71221527436864,286.3463549265224,52.5057032392103,229.21605413144457,53.95615047891719,3.5033946537662546,0.8815443593331694,1.1803246124652165,0.3166220629735197,11.523614972095721,3.6249524192266462,-,*,3.26,0.33,169.0,16.9
STD_C1_021420_256s_20x50_b,3.3650921061034453,0.3518546542926525,3.3650921061034453,0.3518546542926525,-,1.2973913293647896,0.23341524720433351,258.6872006849863,36.215677941272006,288.4393299460177,51.580102072348694,228.9350714239549,53.95615047891719,3.381769509230043,0.8611219932264949,1.1944531992219527,0.3146698318352494,9.117088480629103,3.9856863700938256,-,*,3.26,0.33,169.0,16.9
STD_C1_021420_256s_20x50_c,3.3710602838829673,0.3528388199819735,3.3710602838829673,0.3528388199819735,-,1.299006642713225,0.23327362766096718,258.24402665219156,36.68569420247558,286.60681488826447,52.60334361248613,229.8812384161186,53.95615047891719,3.3179010625208596,0.8188455334503693,1.152579580571533,0.3125113324439596,9.157544839699833,4.0632518735953225,-,-,3.26,0.33,169.0,16.9
STD_C1_021720_256s_20x50_a,3.3489420352697024,0.3498629159519047,3.3489420352697024,0.3498629159519047,-,1.2461034142729879,0.2239666758918143,285.76364652828113,37.344131672903245,338.8110457152977,52.67093654653563,232.71624734126456,53.95615047891719,1.655212951931661,0.49685472005124653,3.4778141003134735,0.9072004860150022,3.886925119842333,8.541570659699106,*,-,3.26,0.33,169.0,16.9
STD_C1_021720_256s_20x50_b,3.353764212334205,0.35032843654033446,3.353764212334205,0.35032843654033446,-,1.2467041033542805,0.22392320187149925,288.22414879337873,37.66178476586401,342.1598607117747,52.98295518280751,234.28843687498275,53.95615047891719,1.622065525994092,0.5004824227683892,3.523464166718353,0.918468158652781,3.842073762098905,8.304011911794198,*,-,3.26,0.33,169.0,16.9
STD_C1_021720_256s_20x50_c,3.344505584754955,0.34983900617736674,3.344505584754955,0.34983900617736674,-,1.2490321961089685,0.2240505302957705,292.41724729714366,37.64377799413713,344.3788293348843,53.38225438212171,240.45566525940305,53.95615047891719,1.7471505953728443,0.5461846791737237,3.524956371203616,0.9242763053743887,4.199029975505816,8.071048688961907,-,-,3.26,0.33,169.0,16.9
STD_C1_021920_256s_20x50_a,3.389705134546596,0.3542146341551146,3.389705134546596,0.3542146341551146,-,1.304116675023622,0.23433849937633638,363.7345320445761,41.81044621419944,394.24399100449426,60.75142854847815,333.22507308465794,53.95615047891719,0.8626230427514516,0.22377681461057938,3.909501443326705,1.0324530957342437,2.5548454325848464,10.169618877128103,*,-,3.26,0.33,169.0,16.9
STD_C1_021920_256s_20x50_b,3.388012031329365,0.35461155021948776,3.388012031329365,0.35461155021948776,-,1.3015036865861653,0.23393853702598294,351.33938632377027,40.98333246302874,381.4377676472,58.99294562109338,321.2410050003405,53.95615047891719,0.9448121580550981,0.2568017222306955,3.94555492829778,1.0444053448783743,3.351399066159186,11.086416048539196,*,-,3.26,0.33,169.0,16.9
STD_C1_021920_256s_20x50_c,3.3997929692301514,0.3553567524825546,3.3997929692301514,0.3553567524825546,-,1.2998881902139723,0.23351239077974417,339.98613434729805,39.87806960210558,372.3401135432254,57.16428012382276,307.6321551513707,53.95615047891719,0.8071858332078989,0.20965347836161322,3.956676222198333,1.0515313098213759,2.3227794418520293,9.888209501772225,*,-,3.26,0.33,169.0,16.9
STD_C1_022120_256s_20x50_a,3.3450140906100736,0.34944140699371556,3.3450140906100736,0.34944140699371556,-,1.2779328087289685,0.2294342147764017,302.8048243878685,38.07081981817992,372.11467677798726,52.76268711615726,233.4949719977497,53.95615047891719,0.8500547415353357,0.2127952959022261,3.987663675849519,1.0821755030665474,2.553456618115641,8.39714129613156,*,-,3.26,0.33,169.0,16.9
STD_C1_022120_256s_20x50_b,3.3455619020490084,0.35010496336806973,3.3455619020490084,0.35010496336806973,-,1.2774834589037687,0.22967886793713344,315.3828751645391,38.81194893566031,384.930764220778,53.68609056814991,245.83498610830017,53.95615047891719,0.8315401681634867,0.20315374514216136,3.936686607207789,1.0503807294950647,2.3350216845591296,9.649277079797525,*,-,3.26,0.33,169.0,16.9
STD_C1_022120_256s_20x50_c,3.338173724313829,0.3489149564537037,3.338173724313829,0.3489149564537037,-,1.2787293172403815,0.2297605873168748,313.8451413250282,38.82909264513146,384.22918135457286,54.13412625762303,243.46110129548345,53.95615047891719,0.9016850558424041,0.2303716479506083,3.9127974470728764,1.0606871882827056,3.2056660553740164,8.278041882779766,*,-,3.26,0.33,169.0,16.9
STD_CN92C_OL2_020320_256s_20x25_a,5.478818279392816,0.739022986445574,5.478818279392816,0.739022986445574,-,2.5828419274224887,0.5245889653522727,649.0598804153615,79.84357043547963,748.7084323046239,108.32623744830896,549.411328526099,53.95615047891719,4.497946916186407,1.2085483838707984,4.530872510019362,1.288064084018673,13.845244401264527,11.229099657421997,-,-,4.55,0.46,270.0,27.0
STD_CN92C_OL2_020320_256s_20x25_b,5.334272772942231,0.7199536116256322,5.334272772942231,0.7199536116256322,-,2.56400755403078,0.5209189077021411,596.1376013534032,77.27508099906365,701.3195938483175,105.25692092071623,490.955608858489,53.95615047891719,4.638662709917576,1.2528075649435564,4.080068886702586,1.2023139488043046,15.431821486573885,17.60081477604658,-,-,4.55,0.46,270.0,27.0
STD_CN92C_OL2_020320_256s_20x25_c,5.555506096992657,0.7499648832757697,5.555506096992657,0.7499648832757697,-,2.5891581214828108,0.5258099635403585,672.1257640245608,81.98759592782987,759.4696815435682,113.021741108654,584.7818465055534,53.95615047891719,4.03600816798158,1.1037447082215814,4.362398690065231,1.2673719865890336,12.109548630823006,12.573887325746815,-,-,4.55,0.46,270.0,27.0
STD_CN92C_OL2_020520_256s_20x25_a,5.645672158791113,0.76214301621486,5.645672158791113,0.76214301621486,-,2.6390399901149424,0.534377901837883,669.3096633816708,83.87153453239841,759.6430954196986,116.54974400564349,578.9762313436429,53.95615047891719,3.836589548660812,1.055073767084715,3.528012070055529,1.0030559925920022,15.072338639623506,8.770809065738582,-,-,4.55,0.46,270.0,27.0
STD_CN92C_OL2_020520_256s_20x25_b,5.788823936466839,0.7808831218623584,5.788823936466839,0.7808831218623584,-,2.6326578001559384,0.5337648605603197,647.8564621805211,80.70534983491203,760.2243409831922,109.28163985381772,535.4885833778501,53.95615047891719,3.9079154915792205,1.0803451009991507,3.8426631793022175,1.1041858551220745,13.62603164681654,13.047140196154148,-,-,4.55,0.46,270.0,27.0
STD_CN92C_OL2_020520_256s_20x25_c,5.758889856392921,0.776269365757238,5.758889856392921,0.776269365757238,-,2.642077627204682,0.5350647436106374,662.1635632462184,81.88003377556194,774.7603556463108,110.88745892346402,549.5667708461259,53.95615047891719,3.9813617708188036,1.1143798195407244,4.162750552454805,1.1850618558087926,17.320383851481818,14.1098870962552,-,-,4.55,0.46,270.0,27.0
STD_CN92C_OL2_021220_20x25_a,4.612993847254949,0.6224159513287518,4.612993847254949,0.6224159513287518,-,2.401592631750355,0.4872466733274004,280.1966847060252,55.99125753663567,328.0627588135581,78.71298236426387,232.3306105984923,53.95615047891719,1.4732671982298733,0.3980672893445372,4.805193664556805,1.3671429171392546,3.3913925866217385,17.653542020371994,*,-,4.55,0.46,270.0,27.0
STD_CN92C_OL2_021220_20x25_b,4.655131673654491,0.6269879394057274,4.655131673654491,0.6269879394057274,-,2.4128535015525254,0.4879764179113897,339.6204109840214,58.5860092486671,375.9470389622258,83.15922378683219,303.2937830058171,53.95615047891719,1.229304247291421,0.33438358628589887,4.876469015271534,1.3988518573459723,3.9834849757816855,15.707789076193619,*,-,4.55,0.46,270.0,27.0
STD_CN92C_OL2_021220_20x25_c,4.682976618158992,0.6311249792701603,4.682976618158992,0.6311249792701603,-,2.414491349579271,0.48986893570803236,347.1132504905316,59.26689592024431,384.0662311781375,83.76091533331629,310.16026980292565,53.95615047891719,1.4958948708505355,0.4016781610981791,4.940453552309745,1.4095482335604212,3.658330278606549,15.126338400859776,*,-,4.55,0.46,270.0,27.0
STD_CN92C_OL2_021420_256s_20x25_a,5.146959136460569,0.6941108302351656,5.146959136460569,0.6941108302351656,-,2.4622838122835975,0.49948663320282,454.4927514590231,69.79311636913506,398.6902387410612,104.49262128773519,510.295264176985,53.95615047891719,3.1533491171098564,0.849264895014085,4.682762164588897,1.3558384618803367,8.035213370125478,9.790668238197524,-,-,4.55,0.46,270.0,27.0
STD_CN92C_OL2_021420_256s_20x25_b,5.122929253279916,0.6923283052595683,5.122929253279916,0.6923283052595683,-,2.4646277101792924,0.49991463125053953,420.5058683596235,64.40495459378263,387.74310164074956,95.37571074055538,453.26863507849737,53.95615047891719,3.3400219526367425,0.9051042684975962,4.369899420646276,1.2655971095410228,10.56109076611723,12.667348167502372,-,-,4.55,0.46,270.0,27.0
STD_CN92C_OL2_021420_256s_20x25_c,5.179636782657835,0.6988512189754486,5.179636782657835,0.6988512189754486,-,2.464230976491598,0.4992785961744806,425.30181253483147,66.43080380968689,389.9911881005384,98.14380786326144,460.61243696912453,53.95615047891719,3.597712355568974,0.9854674196383583,4.367934513037465,1.2599283582789254,9.814174245404217,12.290144669568837,-,-,4.55,0.46,270.0,27.0
STD_CN92C_OL2_021720_256s_20x25_a,5.14743698615352,0.69447561471192,5.14743698615352,0.69447561471192,-,2.578492932829273,0.5223223849154689,750.4690084544965,92.47675407301554,620.7185606640279,148.24961192040683,880.219456244965,53.95615047891719,2.965309552294291,0.8405470745777955,3.41071956752624,0.9768878713001141,6.663447688028548,11.40804111829594,-,-,4.55,0.46,270.0,27.0
STD_CN92C_OL2_021720_256s_20x25_b,5.165321452987075,0.6963908899667631,5.165321452987075,0.6963908899667631,-,2.557746186965725,0.5180859180681497,737.9652350992808,93.66106019093772,609.2281176081686,150.01229854557315,866.7023525903929,53.95615047891719,2.3982904384419377,0.6579549629229996,3.4170668944366533,0.973323721834188,5.754708939110447,12.532693686877387,-,-,4.55,0.46,270.0,27.0
STD_CN92C_OL2_021720_256s_20x25_c,5.174388458897984,0.6969219949349366,5.174388458897984,0.6969219949349366,-,2.5768782400727415,0.5226034100389974,746.5647378022977,93.62646895034318,615.6085139265019,150.2907831811049,877.5209616780936,53.95615047891719,2.4353820713884846,0.6782763255006081,3.1583921331854405,0.9131027611542145,5.539688755021409,15.598412025972884,-,-,4.55,0.46,270.0,27.0
STD_CN92C_OL2_021920_256s_20x25_a,5.442367140399156,0.7345802018290993,5.442367140399156,0.7345802018290993,-,2.6490997200315967,0.5368871548793394,731.3150300980809,93.12892742884178,628.2367955220984,147.64560055467905,834.3932646740634,53.95615047891719,2.5633958448213945,0.6945200706808295,2.7569312145189486,0.7843625996844602,6.372902872989599,7.822264540240113,-,-,4.55,0.46,270.0,27.0
STD_CN92C_OL2_021920_256s_20x25_b,5.4560629874848745,0.736205479415106,5.4560629874848745,0.736205479415106,-,2.6209683031204545,0.5317146556773676,669.8074371844098,87.31849032951823,578.0108686224481,138.08391685638253,761.6040057463715,53.95615047891719,2.3636610796764566,0.6399260118636985,2.817955734201088,0.8021146222901264,5.320764680890656,7.992220359811799,-,-,4.55,0.46,270.0,27.0
STD_CN92C_OL2_021920_256s_20x25_c,5.444304994169261,0.7352775506811606,5.444304994169261,0.7352775506811606,-,2.6170598736673103,0.5309768579628656,671.3591788269739,89.0685612264054,579.9336003534938,141.19317815778567,762.7847573004541,53.95615047891719,2.513223927599282,0.7452719325729512,2.9267533458102744,0.8316556752476628,6.610353893378061,13.086888551888268,-,-,4.55,0.46,270.0,27.0
STD_CN92C_OL2_022120_256s_20x25_a,5.393481436106125,0.727623787372636,5.393481436106125,0.727623787372636,-,2.6243933806867537,0.5313070635950531,728.8998838263007,91.31190361505062,592.4864977794786,147.33449247338126,865.3132698731227,53.95615047891719,2.4917753660897883,0.6810877133776402,3.412474834751623,0.9739388362525215,6.619561328848058,7.612660684882403,-,-,4.55,0.46,270.0,27.0
STD_CN92C_OL2_022120_256s_20x25_b,5.350060861310064,0.721167531753405,5.350060861310064,0.721167531753405,-,2.618362315922489,0.53070740439131,726.4701057486877,87.6434488316388,563.7910385495516,141.93470205889733,889.1491729478238,53.95615047891719,2.2214860523575473,0.6094783093873599,3.496977501864217,0.9971163426420026,5.519480490540001,8.155314450027442,-,-,4.55,0.46,270.0,27.0
STD_CN92C_OL2_022120_256s_20x25_c,5.36367592107865,0.7228485898640343,5.36367592107865,0.7228485898640343,-,2.6146197195326946,0.5309962947519886,755.4449964347651,92.84852762482332,591.7900410935218,151.32190416361948,919.0999517760084,53.95615047891719,2.258072317637439,0.6306438388898169,3.504489625088175,1.0092709956083374,6.260888747590162,13.142504446254414,-,-,4.55,0.46,270.0,27.0
STD_D1010_012821_256s_100x100_a,0.9148898610277878,0.09692010635343304,1.2021086300275503,0.08815978039694926,*,0.16415043655999376,0.027259833920135822,214.19747580636445,10.190198103582532,231.12984422596998,13.511259789975965,195.9428999500438,15.219829369389043,0.3036463812108553,0.07269088263338101,0.7479156886290027,0.19152497580015113,12.236082523322999,13.394256363200824,-,-,1.13,0.11,139.0,13.9
STD_D1010_012821_256s_100x100_b,0.9152113923591152,0.09651448176976592,1.2412517642845513,0.09112037396982584,*,0.16769076280694734,0.027819216863803127,224.93091917296016,10.261088020865984,235.4893848956938,13.726202599988353,212.79695838751138,15.166018403277768,0.29811992984676133,0.07174711099292232,0.7443153987299578,0.1905472697781225,14.893235505351171,13.59719761920146,-,-,1.13,0.11,139.0,13.9
STD_D1010_012821_256s_100x100_c,0.8935555554477573,0.09411720713131055,1.2546527582866251,0.09203110410731902,*,0.16381276791295118,0.027195113839645055,205.59314558266843,10.131270361617103,222.87282074958264,13.3250019239107,186.71845880850785,15.172060409076895,0.30177026236061355,0.07224660707928456,0.7262766421080715,0.18551350584650697,14.86704120082027,14.649067771050232,-,-,1.13,0.11,139.0,13.9
STD_D1010_020320_256s_100x100_a,0.9072224796957747,0.09533218889515048,1.197099470433207,0.08785418558083014,*,0.16907281110054403,0.027996858397623985,215.1541558313395,10.20284595591504,241.64987991716433,13.886291326488555,187.3178551123163,14.873771419451577,0.4058056195589248,0.09769386333818592,0.7353233200808525,0.18785985299512298,24.287791676239408,13.525252281573625,-,-,1.13,0.11,139.0,13.9
STD_D1010_020320_256s_100x100_b,0.9169001562353094,0.09687526541863568,1.1959994586394918,0.08777998638346896,*,0.1651507183338384,0.027385256606285116,193.44089115694385,9.560517508702608,217.07342773577682,13.081420219109413,168.64798071143954,13.858379185187365,0.42800594679586895,0.10262231311212291,0.7489993808342217,0.19106627443491592,23.798501502465463,11.630931887812602,-,-,1.13,0.11,139.0,13.9
STD_D1010_020320_256s_100x100_c,0.9227101176761676,0.09757850972952439,1.2028097746155928,0.08825950236993443,*,0.16627344141321307,0.027616414899707963,202.68337287750194,9.943162236026458,225.38155330385175,13.411587560934159,178.76517529456456,14.620939682709405,0.418892625577729,0.10051516514260558,0.7536596300796884,0.19223876735780437,28.349373564703928,14.567269546840171,-,-,1.13,0.11,139.0,13.9
STD_D1010_020520_256s_100x100_a,1.1021509524088682,0.12208609957583515,1.2036644068895601,0.08822916028397376,*,0.1530174514700295,0.025423919329412525,144.02541211265537,8.438755842568781,153.93961735822305,11.533498836338895,133.79758003337722,12.304562226203373,0.23954986510360024,0.06252215999736534,0.9479334900921255,0.24243682115739684,12.476023816165814,15.565144890573572,-,-,1.13,0.11,139.0,13.9
STD_D1010_020520_256s_100x100_b,1.0835500396974929,0.11976575449658643,1.20217251755398,0.08828889447239394,*,0.1530656153739264,0.025435224147621095,141.30468129945203,8.421435599758503,152.0506463180032,11.506081947372367,130.1990816049504,12.262154114371668,0.2861181991628866,0.07553263694872069,0.929105552216078,0.2378064953755918,19.253564016906267,11.953887396326644,-,-,1.13,0.11,139.0,13.9
STD_D1010_020520_256s_100x100_c,1.0297102328158803,0.11304199314167089,1.1900961932506036,0.08732821764393334,*,0.15342977097693059,0.02550439864565698,140.613029971569,8.35939916153728,150.90707824513376,11.390106547545477,129.83478929189454,12.197284858346203,0.3748644146000591,0.09628688442655475,0.8745075895975802,0.22450111903287276,24.41567430888424,13.221168710222509,-,-,1.13,0.11,139.0,13.9
STD_D1010_021220_256s_100x100_a,0.9544587308133371,0.10277530071432377,1.207645705449398,0.08880783789564271,*,0.15622736735204001,0.025876084498534485,203.5945458625854,9.14881184659344,222.51656788565396,12.224723406536373,183.56517895469494,13.522565525414505,0.4710345991916474,0.1161535419486643,0.7956357266556502,0.20330810038139255,15.225936288726821,14.757900416412832,-,-,1.13,0.11,139.0,13.9
STD_D1010_021220_256s_100x100_b,0.967057256860607,0.10446564115573241,1.207720545712778,0.08866087091450443,*,0.15472198969785464,0.025651619212038526,203.5602258346536,9.18950011863693,223.10031197910936,12.53999591697703,182.9678798779992,13.36476577568841,0.4617494860453294,0.11476493096328554,0.8098357722753864,0.2070739144556893,14.697225296121745,15.568585542666789,-,-,1.13,0.11,139.0,13.9
STD_D1010_021220_256s_100x100_c,0.9611429986504461,0.10386120925281495,1.2051053006105148,0.08837426436585596,*,0.1548528575588481,0.025673624659836837,205.5969186574154,8.856866519165006,223.8294608943925,11.998934642958188,186.28692686345298,12.946815590162593,0.46076641078131586,0.11335550652899233,0.803771661960544,0.20527241302621335,22.071740439500786,12.677403906229406,-,-,1.13,0.11,139.0,13.9
STD_D1010_021420_256s_100x100_a,0.7131796656471351,0.07182253148107659,1.1743782726086966,0.08621620520959301,*,0.15993283897649896,0.026545878950048677,178.13544006335093,9.110139025641198,197.5195929438167,12.588678367508502,156.98152886315924,13.066323825080229,0.48465391889001275,0.11794007897118425,0.5497041412670761,0.14044692005752013,43.987082470219015,11.718148985400154,-,-,1.13,0.11,139.0,13.9
STD_D1010_021420_256s_100x100_b,0.7354185873594024,0.07443253600739387,1.186901264007774,0.08719688619178904,*,0.1612557404639917,0.026747089903541844,183.99752423393022,9.373345677232217,202.43870143653385,12.787082027001206,163.76748916052372,13.568092516401235,0.4297305621857662,0.10440788520612844,0.5705879093145658,0.1457442515122401,44.84445466765627,7.685834554034938,-,-,1.13,0.11,139.0,13.9
STD_D1010_021420_256s_100x100_c,0.6891568473375146,0.06865934540704004,1.212681319838477,0.08891020773281995,*,0.16095917343898192,0.026691204664829153,194.3509725293544,9.529370045487164,212.2913676364537,12.88399829496203,174.21911768584846,13.886470219503153,0.5970626749994739,0.1440900920051945,0.5243122817562808,0.13397107251685247,56.29159029191288,11.092976251332868,-,-,1.13,0.11,139.0,13.9
STD_D1010_021720_256s_100x100_a,0.8217005067048231,0.08450959367181907,1.1886761749795975,0.0872487513750772,*,0.16882021942247277,0.027971548780245933,198.55224180333073,10.027463095728164,214.47872672389622,13.283017502053639,181.05810175718727,14.8813140389723,0.6460929840111539,0.15503568974842002,0.6496364482822805,0.1660165695596994,49.476428013072955,8.468312395365196,-,-,1.13,0.11,139.0,13.9
STD_D1010_021720_256s_100x100_b,0.8069680183942067,0.08268935277340178,1.179274602983742,0.08668399800311981,*,0.1680729714444438,0.02788538494866357,196.07034277883014,9.934864704831808,212.65725785172648,13.209730639080824,177.9124962588288,14.729001780781957,0.641868911267465,0.15451265115450902,0.6356623004289559,0.16232752759100247,48.77595134642493,14.104877907932085,-,-,1.13,0.11,139.0,13.9
STD_D1010_021720_256s_100x100_c,0.815425648490022,0.08387048393016547,1.1886195467450644,0.0872898405316833,*,0.16798708686100608,0.027885710486419774,197.59823749329934,10.007331816782436,214.13671356112195,13.26384905119569,179.47310214127074,14.956237911169193,0.6434512900092717,0.1551399422310242,0.6441647402322023,0.16453984343439854,38.36742044328616,14.442666994458769,-,-,1.13,0.11,139.0,13.9
STD_D1010_021720_256s_50x50_b,0.8315723255350673,0.08589471274048885,1.195593772506258,0.08780621157358938,*,0.16708395551760818,0.02774887701469403,180.3193840118082,9.292106522636143,198.14025498216174,12.668958996385049,161.0865153981753,13.524279276235113,0.6503443468019187,0.15700120628923286,0.6612325410052133,0.16895212882116276,25.310303625958838,10.214667072976136,-,-,1.13,0.11,139.0,13.9
STD_D1010_021720_256s_80x80_a,0.8332584956748353,0.08611247938886514,1.1723603880216429,0.08599048835406943,*,0.16766912951355795,0.027852059250328975,194.70273950118826,9.952062164579083,210.88838124658307,13.240804553963141,177.09652639398377,14.78156562614123,0.6713043549137023,0.16090967133745895,0.662549595999407,0.1694072118135702,37.623019186777505,11.569144807594762,-,-,1.13,0.11,139.0,13.9
STD_D1010_021720_256s_80x80_b,0.8172902289042326,0.08378601068505509,1.175255982349722,0.08625488431025854,*,0.1693243838829383,0.028096603194781952,198.12437104600866,9.966341949000952,213.17902004163895,13.25932622548341,181.54357323605637,14.786960767565185,0.6523774688674048,0.15621410384237597,0.6448180583375716,0.16451677649820315,42.24674270467775,12.370054699302173,-,-,1.13,0.11,139.0,13.9
STD_D1010_021720_256s_80x80_c,0.8121453421350959,0.08279675526063535,1.1767851193484786,0.08634650505976822,*,0.17072652068220034,0.028317128547628773,206.90671061347578,10.142358734336526,218.37492470712996,13.49036929864334,193.81492380840075,15.078361084023427,0.6541236617922109,0.1580294305406368,0.6382324167894399,0.16295914383628912,35.000028031415546,12.392381490323928,-,-,1.13,0.11,139.0,13.9
STD_D1010_021920_256s_100x100_a,0.8828464650194365,0.09218054851247644,1.215912374979187,0.08913118881097377,*,0.16849209061889114,0.027949997302159125,197.26463757127536,9.941577058547367,215.3462729948953,13.315258511772159,177.77069247855252,14.680183675681556,0.6852995709591473,0.16372456660559365,0.7111940193206094,0.18158190058597592,44.81715021697285,11.608559056178864,-,-,1.13,0.11,139.0,13.9
STD_D1010_021920_256s_100x100_b,0.872013216751864,0.09099222680959923,1.203685900216406,0.0883721770827621,*,0.16783555630710498,0.027833618025316184,190.59950737277887,9.671361941559194,210.27774539796147,12.957895819261465,169.56206828639628,14.249136235880398,0.6699788546414335,0.16029482341274504,0.7010684150276884,0.17919847132893155,40.098076539964254,11.443126172812072,-,-,1.13,0.11,139.0,13.9
STD_D1010_021920_256s_100x100_c,0.8629611265297976,0.08975970966727842,1.2051022500038098,0.0884837225483935,*,0.1688190702382697,0.028039149546123285,201.74024353899,10.120555187848591,219.22515182178915,13.480464435033205,182.77116684523403,15.017610002402366,0.6522989376175424,0.15606071020657986,0.6909677277058887,0.17638308408151113,34.84641707232865,14.43688913514207,-,-,1.13,0.11,139.0,13.9
STD_D1010_022120_256s_100x100_a,1.0166746551056147,0.1095654886965196,1.1827850902780896,0.08692658400036382,*,0.16719174504713202,0.02774444818161219,181.39398388759082,9.457981769316405,199.87744788181917,12.799803843927533,162.26347388402073,13.928467243680219,0.7105890918986385,0.172263124235999,0.8476696325057038,0.21654532194675846,36.59519417335521,17.11087322284112,-,-,1.13,0.11,139.0,13.9
STD_D1010_022120_256s_100x100_b,1.0083450053245004,0.10842298676846966,1.1913446838539306,0.08739847279000897,*,0.16873464906716712,0.028034887851077765,188.04625920851487,9.654973296577447,205.61985047113154,12.868288960084868,169.73369507112,14.299322723822653,0.7085981589133443,0.17197375189985073,0.8376290894922055,0.21447729110412864,43.304258821374816,16.093976898807604,-,-,1.13,0.11,139.0,13.9
STD_D1010_022120_256s_100x100_c,1.0107740588821994,0.10869854508090433,1.1974608620941871,0.08786206301444852,*,0.1675985714204389,0.027806980825680134,186.86034464746615,9.643998734985665,204.9609557129818,12.870570010117294,168.01069117793264,14.302349109081497,0.6862453869804919,0.16707404230667344,0.8411496091717132,0.21574176003741052,39.98067931273669,15.636573018061974,-,-,1.13,0.11,139.0,13.9
STD_D1010_030920_256s_100x100_a,1.0391701991770685,0.11339557534551029,1.1817157283192925,0.0866244402858909,*,0.1641583444220144,0.027246332793779398,172.6546261365982,9.157481678226327,190.81670559943032,12.356210540511016,153.96415731277412,13.454180876658244,0.15939329776343567,0.03955568634200508,0.8734217251136083,0.2246221075892513,10.374391193304056,14.105136280842324,-,-,1.13,0.11,139.0,13.9
STD_D1010_030920_256s_100x100_b,1.0285720733740231,0.11217973114887408,1.1811762301313538,0.08666568924050927,*,0.16429754488329978,0.027245905201158847,173.66535243513385,9.140874305262605,190.95622642961968,12.287765614392725,155.8054285959421,13.487345997058203,0.17869893205152426,0.04483637220036255,0.862589365703745,0.22245735699124083,9.735157112036818,13.845203784385696,-,-,1.13,0.11,139.0,13.9
STD_D1010_030920_256s_100x100_c,1.0122705052064809,0.11004485281971277,1.1876430818492054,0.08721436709966801,*,0.16426123467665849,0.027303723763813955,173.30901357232239,9.114939257311788,191.30319341613762,12.314723906938005,154.66216062192882,13.387018669721456,0.18509844660535837,0.04527940913505834,0.8461031903966763,0.21764865727400054,9.133726833115778,14.296902462470571,-,-,1.13,0.11,139.0,13.9
STD_D1010_031020_256s_100x100_a,1.0492341027187695,0.113779322444924,1.2330376411220039,0.09052346154862226,*,0.16644384830811415,0.027616082379802415,228.7587592967769,10.511011059920389,245.87303530012758,13.978042648447232,210.74232803903482,15.615905314239235,0.49008350898227376,0.11987782935120948,0.8807213236694584,0.22490773554720306,17.52857955645477,16.21036994879384,-,-,1.13,0.11,139.0,13.9
