Repository: sarahshi/PyIRoGlass

# PyIRoGlass
PyIRoGlass is a Bayesian MCMC-founded Python algorithm, written in the open-source language Python3, for determining $\mathrm{H_2O}$ and $\mathrm{CO_2}$ species concentrations in the transmission FTIR spectra of basaltic to andesitic glasses. We leverage a database of naturally degassed melt inclusions and back-arc basin basalts to delineate the fundamental shape and variability of the baseline underlying the $\mathrm{CO_{3}^{2-}}$ and $\mathrm{H_2O_{m, 1635}}$ peaks, in the mid-infrared region.

File: FINALDATA/F18_DensityEpsilon.csv
,Density,Density_Sat,Tau,Na/Na+Ca,epsilon_H2OT_3550,sigma_epsilon_H2OT_3550,epsilon_H2Om_1635,sigma_epsilon_H2Om_1635,epsilon_CO2,sigma_epsilon_CO2,epsilon_H2Om_5200,sigma_epsilon_H2Om_5200,epsilon_OH_4500,sigma_epsilon_OH_4500
AC4_EUH102_030920_256s_15x20_a,2727.5690181813775,2727.5690181813775,0.6851823312650658,0.41002365267626967,64.62612307871612,7.413395412892848,34.73670654704932,8.518260547883047,295.0538254440298,18.506460787578483,0.9121691749350904,0.29634626208745,0.7876916592051328,0.27535499392720003
AC4_EUH102_030920_256s_15x20_b,2727.4198136895243,2727.4198136895243,0.6851823312650658,0.41002365267626967,64.62612307871612,7.413395412892848,34.73670654704932,8.518260547883047,295.0538254440298,18.506460787578483,0.9121691749350904,0.29634626208745,0.7876916592051328,0.27535499392720003
AC4_EUH102_030920_256s_15x20_c,2726.751791308982,2726.751791308982,0.6851823312650658,0.41002365267626967,64.62612307871612,7.413395412892848,34.73670654704932,8.518260547883047,295.0538254440298,18.506460787578483,0.9121691749350904,0.29634626208745,0.7876916592051328,0.27535499392720003
AC4_EUH33_030920_256s_20x20_a,2716.946811447492,2716.946811447492,0.7024685960873437,0.5298983072219998,65.85982117136143,7.50549736416887,36.88453418208276,8.623659683205839,252.47371281371736,20.96472563774332,0.9929915901270658,0.3000692739001533,0.8487557699876556,0.27883341751725094
AC4_EUH33_030920_256s_20x20_b,2716.822203882118,2716.822203882118,0.7024685960873437,0.5298983072219998,65.85982117136143,7.50549736416887,36.88453418208276,8.623659683205839,252.47371281371736,20.96472563774332,0.9929915901270658,0.3000692739001533,0.8487557699876556,0.27883341751725094
AC4_EUH33_030920_256s_20x20_c,2716.8839453651544,2716.8839453651544,0.7024685960873437,0.5298983072219998,65.85982117136143,7.50549736416887,36.88453418208276,8.623659683205839,252.47371281371736,20.96472563774332,0.9929915901270658,0.3000692739001533,0.8487557699876556,0.27883341751725094
AC4_OL21_012821_256s_20x20_a,2705.5469749460253,2705.5469749460253,0.6913363813372837,0.46813268304559097,65.06532957671877,7.446135957535371,35.501350554785134,8.5558534875472,274.4131898789859,19.71909234777272,0.9409426083611474,0.29767543415529474,0.8094309764743444,0.2765939713861607
AC4_OL21_012821_256s_20x20_b,2705.930686370993,2705.930686370993,0.6913363813372837,0.46813268304559097,65.06532957671877,7.446135957535371,35.501350554785134,8.5558534875472,274.4131898789859,19.71909234777272,0.9409426083611474,0.29767543415529474,0.8094309764743444,0.2765939713861607
AC4_OL21_012821_256s_20x20_c,2705.031071256572,2705.031071256572,0.6913363813372837,0.46813268304559097,65.06532957671877,7.446135957535371,35.501350554785134,8.5558534875472,274.4131898789859,19.71909234777272,0.9409426083611474,0.29767543415529474,0.8094309764743444,0.2765939713861607
AC4_OL21_012821_256s_20x25_a,2707.5223415167256,2707.5223415167256,0.6913363813372837,0.46813268304559097,65.06532957671877,7.446135957535371,35.501350554785134,8.5558534875472,274.4131898789859,19.71909234777272,0.9409426083611474,0.29767543415529474,0.8094309764743444,0.2765939713861607
AC4_OL21_012821_256s_20x25_b,2707.589875076128,2707.589875076128,0.6913363813372837,0.46813268304559097,65.06532957671877,7.446135957535371,35.501350554785134,8.5558534875472,274.4131898789859,19.71909234777272,0.9409426083611474,0.29767543415529474,0.8094309764743444,0.2765939713861607
AC4_OL21_012821_256s_20x25_c,2707.4996518763123,2707.4996518763123,0.6913363813372837,0.46813268304559097,65.06532957671877,7.446135957535371,35.501350554785134,8.5558534875472,274.4131898789859,19.71909234777272,0.9409426083611474,0.29767543415529474,0.8094309764743444,0.2765939713861607
AC4_OL24_020320_256s_25x25_CO2_a,2676.5601721881803,2676.5601721881803,0.7062730290290385,0.5181449878902102,66.13133857040748,7.525823741141809,37.35723700665554,8.64677524566085,256.64855413296146,20.730767997197365,1.0107793228700825,0.30088430491048834,0.8621950130517173,0.279598232871876
AC4_OL24_020320_256s_25x25_CO2_b,2677.1572247621925,2677.1572247621925,0.7062730290290385,0.5181449878902102,66.13133857040748,7.525823741141809,37.35723700665554,8.64677524566085,256.64855413296146,20.730767997197365,1.0107793228700825,0.30088430491048834,0.8621950130517173,0.279598232871876
AC4_OL24_020320_256s_25x25_CO2_c,2677.442444754868,2677.442444754868,0.7062730290290385,0.5181449878902102,66.13133857040748,7.525823741141809,37.35723700665554,8.64677524566085,256.64855413296146,20.730767997197365,1.0107793228700825,0.30088430491048834,0.8621950130517173,0.279598232871876
AC4_OL24_020320_256s_25x30_H2O_a,2663.2182806153296,2663.2182806153296,0.7062730290290385,0.5181449878902102,66.13133857040748,7.525823741141809,37.35723700665554,8.64677524566085,256.64855413296146,20.730767997197365,1.0107793228700825,0.30088430491048834,0.8621950130517173,0.279598232871876
AC4_OL24_020320_256s_25x30_H2O_b,2661.90612338031,2661.90612338031,0.7062730290290385,0.5181449878902102,66.13133857040748,7.525823741141809,37.35723700665554,8.64677524566085,256.64855413296146,20.730767997197365,1.0107793228700825,0.30088430491048834,0.8621950130517173,0.279598232871876
AC4_OL24_020320_256s_25x30_H2O_c,2661.7820940170486,2661.7820940170486,0.7062730290290385,0.5181449878902102,66.13133857040748,7.525823741141809,37.35723700665554,8.64677524566085,256.64855413296146,20.730767997197365,1.0107793228700825,0.30088430491048834,0.8621950130517173,0.279598232871876
AC4_OL27_020520_256s_20x25_a,2703.0047640948906,2702.0427582604375,0.6938679718965307,0.4894433428700049,65.24600588108018,7.459620090535434,35.81590203364094,8.571295485709122,266.84353056285704,20.153502349839304,0.9527791309054425,0.29822100444480565,0.8183738758198764,0.27710344569834855
AC4_OL27_020520_256s_20x25_b,2706.094768288588,2702.278759548494,0.6938679718965307,0.4894433428700049,65.24600588108018,7.459620090535434,35.81590203364094,8.571295485709122,266.84353056285704,20.153502349839304,0.9527791309054425,0.29822100444480565,0.8183738758198764,0.27710344569834855
AC4_OL27_020520_256s_20x25_c,2705.860355384035,2701.325405912326,0.6938679718965307,0.4894433428700049,65.24600588108018,7.459620090535434,35.81590203364094,8.571295485709122,266.84353056285704,20.153502349839304,0.9527791309054425,0.29822100444480565,0.8183738758198764,0.27710344569834855
AC4_OL29_012821_256s_10x12_a,2695.642666597112,2695.642666597112,0.6990289055417281,0.5096699903459956,65.61433495967579,7.487137017473629,36.457150794995286,8.602735335466528,259.6589181781535,20.561207754386956,0.9769092206697052,0.2993310464871636,0.8366049874620765,0.27814170270675165
AC4_OL29_012821_256s_12x22_a,2696.8966294170914,2696.8966294170914,0.6990289055417281,0.5096699903459956,65.61433495967579,7.487137017473629,36.457150794995286,8.602735335466528,259.6589181781535,20.561207754386956,0.9769092206697052,0.2993310464871636,0.8366049874620765,0.27814170270675165
AC4_OL29_012821_256s_12x22_b,2696.4611439798578,2696.4611439798578,0.6990289055417281,0.5096699903459956,65.61433495967579,7.487137017473629,36.457150794995286,8.602735335466528,259.6589181781535,20.561207754386956,0.9769092206697052,0.2993310464871636,0.8366049874620765,0.27814170270675165
AC4_OL29_012821_256s_12x22_c,2697.1465403328298,2697.1465403328298,0.6990289055417281,0.5096699903459956,65.61433495967579,7.487137017473629,36.457150794995286,8.602735335466528,259.6589181781535,20.561207754386956,0.9769092206697052,0.2993310464871636,0.8366049874620765,0.27814170270675165
AC4_OL32_MI1_021420_256s_25x30_a,2700.103299988919,2709.3805751091836,0.7034812689283519,0.46244785145588235,65.93209430643545,7.510905932310554,37.01035932334534,8.629815458796104,276.43247218925785,19.60232629485216,0.9977263703500396,0.30028637184272267,0.8523330590773197,0.2790370232546918
AC4_OL32_MI1_021420_256s_25x30_b,2700.1951302900834,2700.1951302900834,0.7034812689283519,0.46244785145588235,65.93209430643545,7.510905932310554,37.01035932334534,8.629815458796104,276.43247218925785,19.60232629485216,0.9977263703500396,0.30028637184272267,0.8523330590773197,0.2790370232546918
AC4_OL32_MI1_021420_256s_25x30_c,2700.5937280994303,2709.9964031667073,0.7034812689283519,0.46244785145588235,65.93209430643545,7.510905932310554,37.01035932334534,8.629815458796104,276.43247218925785,19.60232629485216,0.9977263703500396,0.30028637184272267,0.8523330590773197,0.2790370232546918
AC4_OL32_MI2_021220_20x35_256s_a,2707.612617350033,2707.7452613101686,0.6972036732366167,0.4757933397424555,65.48407051928906,7.477401017440178,36.23036470641114,8.591622389008693,271.69208401877916,19.875845326351484,0.968375295920652,0.2989387960385476,0.8301573141891598,0.2777745649953799
AC4_OL32_MI2_021220_20x35_256s_b,2707.6734763316003,2706.581873433635,0.6972036732366167,0.4757933397424555,65.48407051928906,7.477401017440178,36.23036470641114,8.591622389008693,271.69208401877916,19.875845326351484,0.968375295920652,0.2989387960385476,0.8301573141891598,0.2777745649953799
AC4_OL32_MI2_021220_20x35_256s_c,2707.4719784983417,2704.323364615265,0.6972036732366167,0.4757933397424555,65.48407051928906,7.477401017440178,36.23036470641114,8.591622389008693,271.69208401877916,19.875845326351484,0.968375295920652,0.2989387960385476,0.8301573141891598,0.2777745649953799
AC4_OL36_MI1_021420_256s_20x25_H2O_a,2726.2749152095093,2726.2749152095093,0.6898007339043223,0.4383422529479633,64.9557324295908,7.437960998178298,35.31054554120395,8.546480066126504,284.9949085389428,19.102840746251413,0.9337626457902082,0.29734415170297396,0.8040062681331643,0.27628486971821753
AC4_OL36_MI1_021420_256s_20x25_H2O_b,2717.46222315202,2717.46222315202,0.6898007339043223,0.4383422529479633,64.9557324295908,7.437960998178298,35.31054554120395,8.546480066126504,284.9949085389428,19.102840746251413,0.9337626457902082,0.29734415170297396,0.8040062681331643,0.27628486971821753
AC4_OL36_MI1_021420_256s_20x25_H2O_c,2726.954713181527,2726.954713181527,0.6898007339043223,0.4383422529479633,64.9557324295908,7.437960998178298,35.31054554120395,8.546480066126504,284.9949085389428,19.102840746251413,0.9337626457902082,0.29734415170297396,0.8040062681331643,0.27628486971821753
AC4_OL36_MI2_021420_256s_15x20_a,2740.4669149807373,2740.4669149807373,0.6851091006504647,0.38932663765851383,64.62089670561092,7.41300614097687,34.72760760407999,8.517812735948572,302.4055148725163,18.063471273818084,0.9118267831460658,0.29633042022159184,0.787432970447981,0.2753402463647023
AC4_OL36_MI2_021420_256s_15x20_b,2740.5208225963256,2740.5208225963256,0.6851091006504647,0.38932663765851383,64.62089670561092,7.41300614097687,34.72760760407999,8.517812735948572,302.4055148725163,18.063471273818084,0.9118267831460658,0.29633042022159184,0.787432970447981,0.2753402463647023
AC4_OL36_MI2_021420_256s_15x20_c,2744.8074151817927,2744.8074151817927,0.6851091006504647,0.38932663765851383,64.62089670561092,7.41300614097687,34.72760760407999,8.517812735948572,302.4055148725163,18.063471273818084,0.9118267831460658,0.29633042022159184,0.787432970447981,0.2753402463647023
AC4_OL3_101220_256s_30x30_a,2695.87406941157,2695.87406941157,0.697546254069694,0.5521171073337778,65.50852006490747,7.479228027433222,36.27293055785914,8.593708709590997,244.58147725437323,21.403369256736596,0.9699770421979679,0.2990124456710604,0.8313674885187834,0.27784347829694794
AC4_OL3_101220_256s_30x30_b,2695.6685687803033,2695.6685687803033,0.697546254069694,0.5521171073337778,65.50852006490747,7.479228027433222,36.27293055785914,8.593708709590997,244.58147725437323,21.403369256736596,0.9699770421979679,0.2990124456710604,0.8313674885187834,0.27784347829694794
AC4_OL3_101220_256s_30x30_c,2695.7806165925713,2695.7806165925713,0.697546254069694,0.5521171073337778,65.50852006490747,7.479228027433222,36.27293055785914,8.593708709590997,244.58147725437323,21.403369256736596,0.9699770421979679,0.2990124456710604,0.8313674885187834,0.27784347829694794
AC4_OL40_021420_256s_15x25_a,2673.967845234036,2673.967845234036,0.7118794765365589,0.537137063451034,66.53146339017943,7.555814202521558,38.05384110330792,8.680787425331577,249.90246823575643,21.108146275224986,1.0369924251720244,0.30208258211451255,0.8819999122138782,0.28072484084847626
AC4_OL40_021420_256s_15x25_b,2673.354171413299,2673.354171413299,0.7118794765365589,0.537137063451034,66.53146339017943,7.555814202521558,38.05384110330792,8.680787425331577,249.90246823575643,21.108146275224986,1.0369924251720244,0.30208258211451255,0.8819999122138782,0.28072484084847626
AC4_OL40_021420_256s_15x25_c,2673.323530878389,2673.323530878389,0.7118794765365589,0.537137063451034,66.53146339017943,7.555814202521558,38.05384110330792,8.680787425331577,249.90246823575643,21.108146275224986,1.0369924251720244,0.30208258211451255,0.8819999122138782,0.28072484084847626
AC4_OL43_101220_256s_30x30_a,2640.2686905289097,2656.3636792730317,0.7215539966101393,0.45375446942358477,67.22192122388408,7.607666150180392,39.255905388643995,8.739334332823628,279.52040756205474,19.423018666913016,1.0822259146626112,0.3041425883147333,0.9161753672132424,0.2826676200891184
AC4_OL43_101220_256s_30x30_b,2640.347356142432,2658.5251562801745,0.7215539966101393,0.45375446942358477,67.22192122388408,7.607666150180392,39.255905388643995,8.739334332823628,279.52040756205474,19.423018666913016,1.0822259146626112,0.3041425883147333,0.9161753672132424,0.2826676200891184
AC4_OL43_101220_256s_30x30_c,2640.183664357773,2656.6342822777333,0.7215539966101393,0.45375446942358477,67.22192122388408,7.607666150180392,39.255905388643995,8.739334332823628,279.52040756205474,19.423018666913016,1.0822259146626112,0.3041425883147333,0.9161753672132424,0.2826676200891184
AC4_OL44_021420_256s_25x25_a,2660.856039980301,2660.856039980301,0.705833594562667,0.5309147217570007,66.09997670776227,7.523474904116483,37.30263703955087,8.644106734880928,252.112676983888,20.98489426442856,1.0087247347183972,0.3007902429077199,0.8606427011317019,0.27950990544609516
AC4_OL44_021420_256s_25x25_b,2660.1678528613656,2660.1678528613656,0.705833594562667,0.5309147217570007,66.09997670776227,7.523474904116483,37.30263703955087,8.644106734880928,252.112676983888,20.98489426442856,1.0087247347183972,0.3007902429077199,0.8606427011317019,0.27950990544609516
AC4_OL44_021420_256s_25x25_c,2660.2962305131946,2660.2962305131946,0.705833594562667,0.5309147217570007,66.09997670776227,7.523474904116483,37.30263703955087,8.644106734880928,252.112676983888,20.98489426442856,1.0087247347183972,0.3007902429077199,0.8606427011317019,0.27950990544609516
AC4_OL45_012821_256s_20x25_a,2713.179284180888,2713.179284180888,0.685686528211103,0.4377323492307809,64.66210695476099,7.416075781673518,34.79935328683561,8.521343456142057,285.21154957177566,19.09010859722069,0.9145265618738017,0.29645531803176034,0.7894727460093423,0.27545652900891093
AC4_OL45_012821_256s_20x25_b,2714.7234899527994,2714.7234899527994,0.685686528211103,0.4377323492307809,64.66210695476099,7.416075781673518,34.79935328683561,8.521343456142057,285.21154957177566,19.09010859722069,0.9145265618738017,0.29645531803176034,0.7894727460093423,0.27545652900891093
AC4_OL45_012821_256s_20x25_c,2714.0214287411404,2714.0214287411404,0.685686528211103,0.4377323492307809,64.66210695476099,7.416075781673518,34.79935328683561,8.521343456142057,285.21154957177566,19.09010859722069,0.9145265618738017,0.29645531803176034,0.7894727460093423,0.27545652900891093
AC4_OL46_021420_256s_30x30_a,2750.0732508478036,2753.4049578305403,0.6778855688447992,0.411877785443019,64.1053626962437,7.3746461611328655,33.83007991986007,8.473585123982108,294.39522765837677,18.545843562119906,0.8780529579297864,0.29476481447689884,0.7619156854267679,0.2738850377865432
AC4_OL46_021420_256s_30x30_b,2749.7502938019666,2753.772078292955,0.6778855688447992,0.411877785443019,64.1053626962437,7.3746461611328655,33.83007991986007,8.473585123982108,294.39522765837677,18.545843562119906,0.8780529579297864,0.29476481447689884,0.7619156854267679,0.2738850377865432
AC4_OL46_021420_256s_30x30_c,2749.7153876680613,2753.9665803180387,0.6778855688447992,0.411877785443019,64.1053626962437,7.3746461611328655,33.83007991986007,8.473585123982108,294.39522765837677,18.545843562119906,0.8780529579297864,0.29476481447689884,0.7619156854267679,0.2738850377865432
AC4_OL48_021720_256s_25x25_CO2_a,2656.6883296497444,2656.6883296497444,0.703711192505722,0.5280679244359037,65.94850365118239,7.5121341253172105,37.03892745061276,8.63121281898026,253.12387448036748,20.928380144351305,0.9988013844738934,0.3003356478216501,0.8531452691726984,0.27908324860343986
AC4_OL48_021720_256s_25x25_CO2_b,2656.4142414309135,2656.4142414309135,0.703711192505722,0.5280679244359037,65.94850365118239,7.5121341253172105,37.03892745061276,8.63121281898026,253.12387448036748,20.928380144351305,0.9988013844738934,0.3003356478216501,0.8531452691726984,0.27908324860343986
AC4_OL48_021720_256s_25x25_CO2_c,2656.271696943361,2656.271696943361,0.703711192505722,0.5280679244359037,65.94850365118239,7.5121341253172105,37.03892745061276,8.63121281898026,253.12387448036748,20.928380144351305,0.9988013844738934,0.3003356478216501,0.8531452691726984,0.27908324860343986
AC4_OL48_021720_256s_25x25_H2O_a,2651.246231518205,2651.246231518205,0.703711192505722,0.5280679244359037,65.94850365118239,7.5121341253172105,37.03892745061276,8.63121281898026,253.12387448036748,20.928380144351305,0.9988013844738934,0.3003356478216501,0.8531452691726984,0.27908324860343986
AC4_OL48_021720_256s_25x25_H2O_b,2651.0275365535977,2651.0275365535977,0.703711192505722,0.5280679244359037,65.94850365118239,7.5121341253172105,37.03892745061276,8.63121281898026,253.12387448036748,20.928380144351305,0.9988013844738934,0.3003356478216501,0.8531452691726984,0.27908324860343986
AC4_OL48_021720_256s_25x25_H2O_c,2651.080085052139,2651.080085052139,0.703711192505722,0.5280679244359037,65.94850365118239,7.5121341253172105,37.03892745061276,8.63121281898026,253.12387448036748,20.928380144351305,0.9988013844738934,0.3003356478216501,0.8531452691726984,0.27908324860343986
AC4_OL49_021920_30x30_CO2_a,2695.2002190333164,2698.0884035641643,0.7060112727805726,0.4990800551128242,66.11265736959339,7.524424586355815,37.324713653005816,8.645185750266158,263.4205192996327,20.34829048622876,1.0095554742012052,0.3008282778319748,0.861270353345374,0.2795456196279641
AC4_OL49_021920_30x30_CO2_b,2694.1653364279296,2694.735322401225,0.7060112727805726,0.4990800551128242,66.11265736959339,7.524424586355815,37.324713653005816,8.645185750266158,263.4205192996327,20.34829048622876,1.0095554742012052,0.3008282778319748,0.861270353345374,0.2795456196279641
AC4_OL49_021920_30x30_CO2_c,2690.4585514241994,2694.397582196873,0.7060112727805726,0.4990800551128242,66.11265736959339,7.524424586355815,37.324713653005816,8.645185750266158,263.4205192996327,20.34829048622876,1.0095554742012052,0.3008282778319748,0.861270353345374,0.2795456196279641
AC4_OL49_021920_30x30_H2O_a,2681.8976387260054,2681.8115074671364,0.7060112727805726,0.4990800551128242,66.11265736959339,7.524424586355815,37.324713653005816,8.645185750266158,263.4205192996327,20.34829048622876,1.0095554742012052,0.3008282778319748,0.861270353345374,0.2795456196279641
AC4_OL49_021920_30x30_H2O_b,2683.052420941849,2684.1810800969147,0.7060112727805726,0.4990800551128242,66.11265736959339,7.524424586355815,37.324713653005816,8.645185750266158,263.4205192996327,20.34829048622876,1.0095554742012052,0.3008282778319748,0.861270353345374,0.2795456196279641
AC4_OL49_021920_30x30_H2O_c,2682.1509557296577,2681.7193451279672,0.7060112727805726,0.4990800551128242,66.11265736959339,7.524424586355815,37.324713653005816,8.645185750266158,263.4205192996327,20.34829048622876,1.0095554742012052,0.3008282778319748,0.861270353345374,0.2795456196279641
AC4_OL50_021920_20x20_a,2685.904947579899,2685.904947579899,0.6976145444881984,0.5193895469824522,65.51339386268398,7.479592245172092,36.2814156788254,8.594124570504075,256.20648014723395,20.755606753530152,0.9702963359618173,0.2990271255442201,0.8316087259245397,0.27785721529020313
AC4_OL50_021920_20x20_b,2686.158312652936,2686.158312652936,0.6976145444881984,0.5193895469824522,65.51339386268398,7.479592245172092,36.2814156788254,8.594124570504075,256.20648014723395,20.755606753530152,0.9702963359618173,0.2990271255442201,0.8316087259245397,0.27785721529020313
AC4_OL50_021920_256s_20x20_c,2686.0346241552156,2686.0346241552156,0.6976145444881984,0.5193895469824522,65.51339386268398,7.479592245172092,36.2814156788254,8.594124570504075,256.20648014723395,20.755606753530152,0.9702963359618173,0.2990271255442201,0.8316087259245397,0.27785721529020313
AC4_OL51_021920_15x20_a,2660.5468162222796,2660.5468162222796,0.7097658752080568,0.5389592389308978,66.38061843006837,7.544502908989763,37.79122500957841,8.667972298161573,249.25522184777873,21.14416974305416,1.027110222979775,0.30163122804006376,0.8745335690217151,0.2803001811312787
AC4_OL51_021920_15x20_b,2661.5034437910567,2661.5034437910567,0.7097658752080568,0.5389592389308978,66.38061843006837,7.544502908989763,37.79122500957841,8.667972298161573,249.25522184777873,21.14416974305416,1.027110222979775,0.30163122804006376,0.8745335690217151,0.2803001811312787
AC4_OL51_021920_15x20_c,2661.1289445341954,2661.1289445341954,0.7097658752080568,0.5389592389308978,66.38061843006837,7.544502908989763,37.79122500957841,8.667972298161573,249.25522184777873,21.14416974305416,1.027110222979775,0.30163122804006376,0.8745335690217151,0.2803001811312787
AC4_OL53_101220_256s_30x30_a,2702.5934913542415,2702.5934913542415,0.6829239461909309,0.3896602699632741,64.46494509220118,7.401394075473792,34.45610099561043,8.504445180114182,302.2870069096142,18.070662589227247,0.9016100322861904,0.29585743392494407,0.7797138642462795,0.2749001423015677
AC4_OL53_101220_256s_30x30_b,2702.835219910588,2702.835219910588,0.6829239461909309,0.3896602699632741,64.46494509220118,7.401394075473792,34.45610099561043,8.504445180114182,302.2870069096142,18.070662589227247,0.9016100322861904,0.29585743392494407,0.7797138642462795,0.2749001423015677
AC4_OL53_101220_256s_30x30_c,2703.186161522288,2703.186161522288,0.6829239461909309,0.3896602699632741,64.46494509220118,7.401394075473792,34.45610099561043,8.504445180114182,302.2870069096142,18.070662589227247,0.9016100322861904,0.29585743392494407,0.7797138642462795,0.2749001423015677
AC4_RH1_OL2_022120_256s_30x30_a,2677.0865795863756,2679.7527151983836,0.6997354078527073,0.5174500620237285,65.66475710479884,7.4909068332963145,36.54493408440668,8.60703507683722,256.8953954838429,20.716891976252487,0.9802124920067525,0.29948278023331376,0.8391007224186611,0.2782837963798791
AC4_RH1_OL2_022120_256s_30x30_b,2677.7034587859166,2681.1634792826885,0.6997354078527073,0.5174500620237285,65.66475710479884,7.4909068332963145,36.54493408440668,8.60703507683722,256.8953954838429,20.716891976252487,0.9802124920067525,0.29948278023331376,0.8391007224186611,0.2782837963798791
AC4_RH1_OL2_022120_256s_30x30_c,2677.1918039481548,2683.0414975697377,0.6997354078527073,0.5174500620237285,65.66475710479884,7.4909068332963145,36.54493408440668,8.60703507683722,256.8953954838429,20.716891976252487,0.9802124920067525,0.29948278023331376,0.8391007224186611,0.2782837963798791
AC4_RH1_OL3_MI1_022120_256s_20x25_a,2752.851407309498,2752.851407309498,0.6711938772776038,0.4482700638995166,63.62778542851723,7.33917854046952,32.998633669272735,8.432515572999748,281.468497471553,19.30942461104877,0.8467657666400004,0.2933092121873845,0.7382771377484358,0.27253608495197085
AC4_RH1_OL3_MI1_022120_256s_20x25_b,2752.2095354394023,2752.2095354394023,0.6711938772776038,0.4482700638995166,63.62778542851723,7.33917854046952,32.998633669272735,8.432515572999748,281.468497471553,19.30942461104877,0.8467657666400004,0.2933092121873845,0.7382771377484358,0.27253608495197085
AC4_RH1_OL3_MI1_022120_256s_20x25_c,2752.3804451253577,2752.3804451253577,0.6711938772776038,0.4482700638995166,63.62778542851723,7.33917854046952,32.998633669272735,8.432515572999748,281.468497471553,19.30942461104877,0.8467657666400004,0.2933092121873845,0.7382771377484358,0.27253608495197085
AC4_RH1_OL3_MI2_022120_256s_20x20_a,2800.7768688732235,2800.7768688732235,0.661275944645131,0.42029234514828206,62.91995555911146,7.2867335451515975,31.766325243511957,8.371468465582002,291.40633145390086,18.723970725516867,0.8003941949147597,0.2911423436570884,0.7032418225297072,0.27053517192065585
AC4_RH1_OL3_MI2_022120_256s_20x20_b,2800.424880550885,2800.424880550885,0.661275944645131,0.42029234514828206,62.91995555911146,7.2867335451515975,31.766325243511957,8.371468465582002,291.40633145390086,18.723970725516867,0.8003941949147597,0.2911423436570884,0.7032418225297072,0.27053517192065585
AC4_RH1_OL3_MI2_022120_256s_20x20_c,2801.2083870901947,2801.2083870901947,0.661275944645131,0.42029234514828206,62.91995555911146,7.2867335451515975,31.766325243511957,8.371468465582002,291.40633145390086,18.723970725516867,0.8003941949147597,0.2911423436570884,0.7032418225297072,0.27053517192065585
AC4_RH3_OL1BIG_022120_256s_20x25_a,2668.4912815002835,2668.4912815002835,0.6990516339853236,0.5498054083267154,65.61595705894365,7.4872582830047785,36.459974816249,8.60287367542163,245.4026049936865,21.357946888522765,0.977015488144132,0.2993359286576671,0.8366852761891033,0.2781462740544545
AC4_RH3_OL1BIG_022120_256s_20x25_b,2668.870245313387,2668.870245313387,0.6990516339853236,0.5498054083267154,65.61595705894365,7.4872582830047785,36.459974816249,8.60287367542163,245.4026049936865,21.357946888522765,0.977015488144132,0.2993359286576671,0.8366852761891033,0.2781462740544545
AC4_RH3_OL1BIG_022120_256s_20x25_c,2668.2850708827496,2668.2850708827496,0.6990516339853236,0.5498054083267154,65.61595705894365,7.4872582830047785,36.459974816249,8.60287367542163,245.4026049936865,21.357946888522765,0.977015488144132,0.2993359286576671,0.8366852761891033,0.2781462740544545
AC4_RH3_OL1SMALL_022120_256s_20x25_a,2672.000806806396,2672.000806806396,0.6990516339853236,0.5498054083267154,65.61595705894365,7.4872582830047785,36.459974816249,8.60287367542163,245.4026049936865,21.357946888522765,0.977015488144132,0.2993359286576671,0.8366852761891033,0.2781462740544545
AC4_RH3_OL1SMALL_022120_256s_20x25_b,2671.632562418277,2671.632562418277,0.6990516339853236,0.5498054083267154,65.61595705894365,7.4872582830047785,36.459974816249,8.60287367542163,245.4026049936865,21.357946888522765,0.977015488144132,0.2993359286576671,0.8366852761891033,0.2781462740544545
AC4_RH3_OL1SMALL_022120_256s_20x25_c,2671.2246567383027,2671.2246567383027,0.6990516339853236,0.5498054083267154,65.61595705894365,7.4872582830047785,36.459974816249,8.60287367542163,245.4026049936865,21.357946888522765,0.977015488144132,0.2993359286576671,0.8366852761891033,0.2781462740544545
AC4_RH3_OL2_022120_256s_30x30_a,2762.220225396281,2762.220225396281,0.6677786188131087,0.5545692500144788,63.38404290247954,7.321102373715227,32.574285981311206,8.411517905450319,243.71046317783203,21.45149780024148,0.8307976300620168,0.29256433492978845,0.7262126620869207,0.27184728340989295
AC4_RH3_OL2_022120_256s_30x30_b,2763.13873763366,2763.13873763366,0.6677786188131087,0.5545692500144788,63.38404290247954,7.321102373715227,32.574285981311206,8.411517905450319,243.71046317783203,21.45149780024148,0.8307976300620168,0.29256433492978845,0.7262126620869207,0.27184728340989295
AC4_RH3_OL2_022120_256s_30x30_c,2762.1423236520377,2762.1423236520377,0.6677786188131087,0.5545692500144788,63.38404290247954,7.321102373715227,32.574285981311206,8.411517905450319,243.71046317783203,21.45149780024148,0.8307976300620168,0.29256433492978845,0.7262126620869207,0.27184728340989295
AC4_RH3_OL3_022120_256s_20x20_a,2679.978380714348,2679.978380714348,0.7073085182183919,0.5079385635045816,66.20524007839629,7.53135962215525,37.48589709138392,8.65306184338188,260.273930168786,20.52647637864621,1.0156207815686016,0.3011058726562149,0.8658529013938705,0.2798063551351479
AC4_RH3_OL3_022120_256s_20x20_b,2679.4898807165223,2673.9168132368495,0.7073085182183919,0.5079385635045816,66.20524007839629,7.53135962215525,37.48589709138392,8.65306184338188,260.273930168786,20.52647637864621,1.0156207815686016,0.3011058726562149,0.8658529013938705,0.2798063551351479
AC4_RH3_OL3_022120_256s_20x20_c,2678.787651368127,2679.0299271522867,0.7073085182183919,0.5079385635045816,66.20524007839629,7.53135962215525,37.48589709138392,8.65306184338188,260.273930168786,20.52647637864621,1.0156207815686016,0.3011058726562149,0.8658529013938705,0.2798063551351479

File: FINALDATA/F18_DensityEpsilon_F.csv
,Density,Density_Sat,Tau,Na/Na+Ca,epsilon_H2OT_3550,sigma_epsilon_H2OT_3550,epsilon_H2Om_1635,sigma_epsilon_H2Om_1635,epsilon_CO2,sigma_epsilon_CO2,epsilon_H2Om_5200,sigma_epsilon_H2Om_5200,epsilon_OH_4500,sigma_epsilon_OH_4500
AC4_EUH102_030920_256s_15x20_a,2727.608969856497,2727.608969856497,0.6851823312650657,0.41002365267626967,64.6261230787161,7.413395412892848,34.73670654704931,8.518260547883045,295.0538254440298,18.506460787578483,0.91216917493509,0.29634626208745,0.7876916592051324,0.27535499392720003
AC4_EUH102_030920_256s_15x20_b,2727.459698827412,2727.459698827412,0.6851823312650657,0.41002365267626967,64.6261230787161,7.413395412892848,34.73670654704931,8.518260547883045,295.0538254440298,18.506460787578483,0.91216917493509,0.29634626208745,0.7876916592051324,0.27535499392720003
AC4_EUH102_030920_256s_15x20_c,2726.791782546288,2726.791782546288,0.6851823312650657,0.41002365267626967,64.6261230787161,7.413395412892848,34.73670654704931,8.518260547883045,295.0538254440298,18.506460787578483,0.91216917493509,0.29634626208745,0.7876916592051324,0.27535499392720003
AC4_EUH33_030920_256s_20x20_a,2716.9773971088844,2716.9773971088844,0.7024685960873437,0.5298983072219998,65.85982117136143,7.50549736416887,36.88453418208276,8.623659683205839,252.47371281371736,20.96472563774332,0.9929915901270658,0.3000692739001533,0.8487557699876556,0.27883341751725094
AC4_EUH33_030920_256s_20x20_b,2716.852768001525,2716.852768001525,0.7024685960873437,0.5298983072219998,65.85982117136143,7.50549736416887,36.88453418208276,8.623659683205839,252.47371281371736,20.96472563774332,0.9929915901270658,0.3000692739001533,0.8487557699876556,0.27883341751725094
AC4_EUH33_030920_256s_20x20_c,2716.9144986867673,2716.9144986867673,0.7024685960873437,0.5298983072219998,65.85982117136143,7.50549736416887,36.88453418208276,8.623659683205839,252.47371281371736,20.96472563774332,0.9929915901270658,0.3000692739001533,0.8487557699876556,0.27883341751725094
AC4_OL21_012821_256s_20x20_a,2705.586927238405,2705.586927238405,0.6913363813372836,0.46813268304559097,65.06532957671875,7.44613595753537,35.50135055478512,8.555853487547198,274.4131898789859,19.71909234777272,0.940942608361147,0.2976754341552947,0.8094309764743439,0.2765939713861607
AC4_OL21_012821_256s_20x20_b,2705.9703584087965,2705.9703584087965,0.6913363813372836,0.46813268304559097,65.06532957671875,7.44613595753537,35.50135055478512,8.555853487547198,274.4131898789859,19.71909234777272,0.940942608361147,0.2976754341552947,0.8094309764743439,0.2765939713861607
AC4_OL21_012821_256s_20x20_c,2705.070944533004,2705.070944533004,0.6913363813372836,0.46813268304559097,65.06532957671875,7.44613595753537,35.50135055478512,8.555853487547198,274.4131898789859,19.71909234777272,0.940942608361147,0.2976754341552947,0.8094309764743439,0.2765939713861607
AC4_OL21_012821_256s_20x25_a,2707.561855725155,2707.561855725155,0.6913363813372836,0.46813268304559097,65.06532957671875,7.44613595753537,35.50135055478512,8.555853487547198,274.4131898789859,19.71909234777272,0.940942608361147,0.2976754341552947,0.8094309764743439,0.2765939713861607
AC4_OL21_012821_256s_20x25_b,2707.6294980705993,2707.6294980705993,0.6913363813372836,0.46813268304559097,65.06532957671875,7.44613595753537,35.50135055478512,8.555853487547198,274.4131898789859,19.71909234777272,0.940942608361147,0.2976754341552947,0.8094309764743439,0.2765939713861607
AC4_OL21_012821_256s_20x25_c,2707.5391080735944,2707.5391080735944,0.6913363813372836,0.46813268304559097,65.06532957671875,7.44613595753537,35.50135055478512,8.555853487547198,274.4131898789859,19.71909234777272,0.940942608361147,0.2976754341552947,0.8094309764743439,0.2765939713861607
AC4_OL24_020320_256s_25x25_CO2_a,2676.594861705052,2676.594861705052,0.7062730290290385,0.5181449878902102,66.13133857040748,7.525823741141809,37.35723700665554,8.64677524566085,256.64855413296146,20.730767997197365,1.0107793228700825,0.30088430491048834,0.8621950130517173,0.279598232871876
AC4_OL24_020320_256s_25x25_CO2_b,2677.1917542585365,2677.1917542585365,0.7062730290290385,0.5181449878902102,66.13133857040748,7.525823741141809,37.35723700665554,8.64677524566085,256.64855413296146,20.730767997197365,1.0107793228700825,0.30088430491048834,0.8621950130517173,0.279598232871876
AC4_OL24_020320_256s_25x25_CO2_c,2677.477121173443,2677.477121173443,0.7062730290290385,0.5181449878902102,66.13133857040748,7.525823741141809,37.35723700665554,8.64677524566085,256.64855413296146,20.730767997197365,1.0107793228700825,0.30088430491048834,0.8621950130517173,0.279598232871876
AC4_OL24_020320_256s_25x30_H2O_a,2663.2557718500716,2663.2557718500716,0.7062730290290385,0.5181449878902102,66.13133857040748,7.525823741141809,37.35723700665554,8.64677524566085,256.64855413296146,20.730767997197365,1.0107793228700825,0.30088430491048834,0.8621950130517173,0.279598232871876
AC4_OL24_020320_256s_25x30_H2O_b,2661.9437122758236,2661.9437122758236,0.7062730290290385,0.5181449878902102,66.13133857040748,7.525823741141809,37.35723700665554,8.64677524566085,256.64855413296146,20.730767997197365,1.0107793228700825,0.30088430491048834,0.8621950130517173,0.279598232871876
AC4_OL24_020320_256s_25x30_H2O_c,2661.8198338713964,2661.8198338713964,0.7062730290290385,0.5181449878902102,66.13133857040748,7.525823741141809,37.35723700665554,8.64677524566085,256.64855413296146,20.730767997197365,1.0107793228700825,0.30088430491048834,0.8621950130517173,0.279598232871876
AC4_OL27_020520_256s_20x25_a,2703.0424436852936,2686.0990492018536,0.6938679718965307,0.4894433428700049,65.24600588108018,7.459620090535434,35.81590203364094,8.571295485709122,266.84353056285704,20.153502349839304,0.9527791309054425,0.29822100444480565,0.8183738758198764,0.27710344569834855
AC4_OL27_020520_256s_20x25_b,2706.1318104975594,2686.311341931314,0.6938679718965307,0.4894433428700049,65.24600588108018,7.459620090535434,35.81590203364094,8.571295485709122,266.84353056285704,20.153502349839304,0.9527791309054425,0.29822100444480565,0.8183738758198764,0.27710344569834855
AC4_OL27_020520_256s_20x25_c,2705.897460043044,2686.537824781563,0.6938679718965307,0.4894433428700049,65.24600588108018,7.459620090535434,35.81590203364094,8.571295485709122,266.84353056285704,20.153502349839304,0.9527791309054425,0.29822100444480565,0.8183738758198764,0.27710344569834855
AC4_OL29_012821_256s_10x12_a,2695.680319146044,2695.680319146044,0.6990289055417284,0.5096699903459956,65.6143349596758,7.487137017473631,36.4571507949953,8.602735335466528,259.6589181781535,20.561207754386956,0.9769092206697061,0.29933104648716363,0.8366049874620773,0.2781417027067517
AC4_OL29_012821_256s_12x22_a,2696.9336905409327,2696.9336905409327,0.6990289055417284,0.5096699903459956,65.6143349596758,7.487137017473631,36.4571507949953,8.602735335466528,259.6589181781535,20.561207754386956,0.9769092206697061,0.29933104648716363,0.8366049874620773,0.2781417027067517
AC4_OL29_012821_256s_12x22_b,2696.4982481480247,2696.4982481480247,0.6990289055417284,0.5096699903459956,65.6143349596758,7.487137017473631,36.4571507949953,8.602735335466528,259.6589181781535,20.561207754386956,0.9769092206697061,0.29933104648716363,0.8366049874620773,0.2781417027067517
AC4_OL29_012821_256s_12x22_c,2697.183418515564,2697.183418515564,0.6990289055417284,0.5096699903459956,65.6143349596758,7.487137017473631,36.4571507949953,8.602735335466528,259.6589181781535,20.561207754386956,0.9769092206697061,0.29933104648716363,0.8366049874620773,0.2781417027067517
AC4_OL32_MI1_021420_256s_25x30_a,2700.138514596548,2707.784669153256,0.7034812689283518,0.46244785145588235,65.93209430643545,7.510905932310554,37.01035932334533,8.629815458796104,276.43247218925785,19.60232629485216,0.9977263703500387,0.30028637184272267,0.8523330590773193,0.2790370232546918
AC4_OL32_MI1_021420_256s_25x30_b,2700.230606128122,2700.230606128122,0.7034812689283518,0.46244785145588235,65.93209430643545,7.510905932310554,37.01035932334533,8.629815458796104,276.43247218925785,19.60232629485216,0.9977263703500387,0.30028637184272267,0.8523330590773193,0.2790370232546918
AC4_OL32_MI1_021420_256s_25x30_c,2700.628963165204,2705.5545159785297,0.7034812689283518,0.46244785145588235,65.93209430643545,7.510905932310554,37.01035932334533,8.629815458796104,276.43247218925785,19.60232629485216,0.9977263703500387,0.30028637184272267,0.8523330590773193,0.2790370232546918
AC4_OL32_MI2_021220_20x35_256s_a,2707.6493759106547,2697.5126985040356,0.6972036732366166,0.4757933397424555,65.48407051928906,7.477401017440177,36.23036470641112,8.591622389008693,271.69208401877916,19.875845326351484,0.9683752959206515,0.29893879603854756,0.8301573141891594,0.2777745649953799
AC4_OL32_MI2_021220_20x35_256s_b,2707.710317145189,2696.493550293298,0.6972036732366166,0.4757933397424555,65.48407051928906,7.477401017440177,36.23036470641112,8.591622389008693,271.69208401877916,19.875845326351484,0.9683752959206515,0.29893879603854756,0.8301573141891594,0.2777745649953799
AC4_OL32_MI2_021220_20x35_256s_c,2707.508898281828,2698.5372207028236,0.6972036732366166,0.4757933397424555,65.48407051928906,7.477401017440177,36.23036470641112,8.591622389008693,271.69208401877916,19.875845326351484,0.9683752959206515,0.29893879603854756,0.8301573141891594,0.2777745649953799
AC4_OL36_MI1_021420_256s_20x25_H2O_a,2726.313325926455,2726.313325926455,0.6898007339043223,0.4383422529479633,64.9557324295908,7.437960998178298,35.31054554120395,8.546480066126504,284.9949085389428,19.102840746251413,0.9337626457902082,0.29734415170297396,0.8040062681331643,0.27628486971821753
AC4_OL36_MI1_021420_256s_20x25_H2O_b,2717.502371538079,2717.502371538079,0.6898007339043223,0.4383422529479633,64.9557324295908,7.437960998178298,35.31054554120395,8.546480066126504,284.9949085389428,19.102840746251413,0.9337626457902082,0.29734415170297396,0.8040062681331643,0.27628486971821753
AC4_OL36_MI1_021420_256s_20x25_H2O_c,2726.992736377855,2726.992736377855,0.6898007339043223,0.4383422529479633,64.9557324295908,7.437960998178298,35.31054554120395,8.546480066126504,284.9949085389428,19.102840746251413,0.9337626457902082,0.29734415170297396,0.8040062681331643,0.27628486971821753
AC4_OL36_MI2_021420_256s_15x20_a,2740.507052556927,2740.507052556927,0.6851091006504647,0.38932663765851383,64.62089670561092,7.41300614097687,34.72760760407999,8.517812735948572,302.4055148725163,18.063471273818084,0.9118267831460658,0.29633042022159184,0.787432970447981,0.2753402463647023
AC4_OL36_MI2_021420_256s_15x20_b,2740.5610281006216,2740.5610281006216,0.6851091006504647,0.38932663765851383,64.62089670561092,7.41300614097687,34.72760760407999,8.517812735948572,302.4055148725163,18.063471273818084,0.9118267831460658,0.29633042022159184,0.787432970447981,0.2753402463647023
AC4_OL36_MI2_021420_256s_15x20_c,2744.846936112027,2744.846936112027,0.6851091006504647,0.38932663765851383,64.62089670561092,7.41300614097687,34.72760760407999,8.517812735948572,302.4055148725163,18.063471273818084,0.9118267831460658,0.29633042022159184,0.787432970447981,0.2753402463647023
AC4_OL3_101220_256s_30x30_a,2695.9108728768906,2695.9108728768906,0.6975462540696942,0.5521171073337778,65.50852006490749,7.479228027433223,36.27293055785917,8.593708709590999,244.58147725437323,21.403369256736596,0.9699770421979688,0.29901244567106045,0.8313674885187843,0.277843478296948
AC4_OL3_101220_256s_30x30_b,2695.705387348009,2695.705387348009,0.6975462540696942,0.5521171073337778,65.50852006490749,7.479228027433223,36.27293055785917,8.593708709590999,244.58147725437323,21.403369256736596,0.9699770421979688,0.29901244567106045,0.8313674885187843,0.277843478296948
AC4_OL3_101220_256s_30x30_c,2695.8173309147564,2695.8173309147564,0.6975462540696942,0.5521171073337778,65.50852006490749,7.479228027433223,36.27293055785917,8.593708709590999,244.58147725437323,21.403369256736596,0.9699770421979688,0.29901244567106045,0.8313674885187843,0.277843478296948
AC4_OL40_021420_256s_15x25_a,2674.000818015233,2674.000818015233,0.7118794765365587,0.537137063451034,66.53146339017941,7.5558142025215576,38.05384110330789,8.680787425331575,249.90246823575643,21.108146275224986,1.036992425172023,0.30208258211451255,0.8819999122138773,0.28072484084847626
AC4_OL40_021420_256s_15x25_b,2673.387397645887,2673.387397645887,0.7118794765365587,0.537137063451034,66.53146339017941,7.5558142025215576,38.05384110330789,8.680787425331575,249.90246823575643,21.108146275224986,1.036992425172023,0.30208258211451255,0.8819999122138773,0.28072484084847626
AC4_OL40_021420_256s_15x25_c,2673.3567344234675,2673.3567344234675,0.7118794765365587,0.537137063451034,66.53146339017941,7.5558142025215576,38.05384110330789,8.680787425331575,249.90246823575643,21.108146275224986,1.036992425172023,0.30208258211451255,0.8819999122138773,0.28072484084847626
AC4_OL43_101220_256s_30x30_a,2640.3067473762976,2650.1549162388187,0.7215539966101394,0.45375446942358477,67.22192122388408,7.607666150180392,39.25590538864401,8.739334332823628,279.52040756205474,19.423018666913016,1.0822259146626116,0.3041425883147333,0.9161753672132429,0.28266762008911844
AC4_OL43_101220_256s_30x30_b,2640.3854757020854,2650.4941785803453,0.7215539966101394,0.45375446942358477,67.22192122388408,7.607666150180392,39.25590538864401,8.739334332823628,279.52040756205474,19.423018666913016,1.0822259146626116,0.3041425883147333,0.9161753672132429,0.28266762008911844
AC4_OL43_101220_256s_30x30_c,2640.221696634224,2650.853921489785,0.7215539966101394,0.45375446942358477,67.22192122388408,7.607666150180392,39.25590538864401,8.739334332823628,279.52040756205474,19.423018666913016,1.0822259146626116,0.3041425883147333,0.9161753672132429,0.28266762008911844
AC4_OL44_021420_256s_25x25_a,2660.8941015234927,2660.8941015234927,0.705833594562667,0.5309147217570008,66.09997670776227,7.523474904116483,37.30263703955087,8.644106734880928,252.11267698388795,20.98489426442856,1.0087247347183972,0.3007902429077199,0.8606427011317019,0.27950990544609516
AC4_OL44_021420_256s_25x25_b,2660.2060837951,2660.2060837951,0.705833594562667,0.5309147217570008,66.09997670776227,7.523474904116483,37.30263703955087,8.644106734880928,252.11267698388795,20.98489426442856,1.0087247347183972,0.3007902429077199,0.8606427011317019,0.27950990544609516
AC4_OL44_021420_256s_25x25_c,2660.3345782579686,2660.3345782579686,0.705833594562667,0.5309147217570008,66.09997670776227,7.523474904116483,37.30263703955087,8.644106734880928,252.11267698388795,20.98489426442856,1.0087247347183972,0.3007902429077199,0.8606427011317019,0.27950990544609516
AC4_OL45_012821_256s_20x25_a,2713.2213439767943,2713.2213439767943,0.6856865282111032,0.4377323492307809,64.662106954761,7.416075781673519,34.79935328683564,8.52134345614206,285.21154957177566,19.09010859722069,0.914526561873803,0.2964553180317604,0.7894727460093427,0.275456529008911
AC4_OL45_012821_256s_20x25_b,2714.7652916665984,2714.7652916665984,0.6856865282111032,0.4377323492307809,64.662106954761,7.416075781673519,34.79935328683564,8.52134345614206,285.21154957177566,19.09010859722069,0.914526561873803,0.2964553180317604,0.7894727460093427,0.275456529008911
AC4_OL45_012821_256s_20x25_c,2714.0632152896414,2714.0632152896414,0.6856865282111032,0.4377323492307809,64.662106954761,7.416075781673519,34.79935328683564,8.52134345614206,285.21154957177566,19.09010859722069,0.914526561873803,0.2964553180317604,0.7894727460093427,0.275456529008911
AC4_OL46_021420_256s_30x30_a,2750.113206957778,2742.505512020774,0.6778855688447992,0.41187778544301906,64.1053626962437,7.3746461611328655,33.83007991986007,8.473585123982108,294.39522765837677,18.545843562119906,0.8780529579297864,0.29476481447689884,0.7619156854267679,0.2738850377865432
AC4_OL46_021420_256s_30x30_b,2749.7904503456834,2743.4336733362256,0.6778855688447992,0.41187778544301906,64.1053626962437,7.3746461611328655,33.83007991986007,8.473585123982108,294.39522765837677,18.545843562119906,0.8780529579297864,0.29476481447689884,0.7619156854267679,0.2738850377865432
AC4_OL46_021420_256s_30x30_c,2749.755522170175,2742.4561691813346,0.6778855688447992,0.41187778544301906,64.1053626962437,7.3746461611328655,33.83007991986007,8.473585123982108,294.39522765837677,18.545843562119906,0.8780529579297864,0.29476481447689884,0.7619156854267679,0.2738850377865432
AC4_OL48_021720_256s_25x25_CO2_a,2656.7271939567163,2656.7271939567163,0.703711192505722,0.5280679244359037,65.94850365118239,7.5121341253172105,37.03892745061276,8.63121281898026,253.12387448036748,20.928380144351305,0.9988013844738934,0.3003356478216501,0.8531452691726984,0.27908324860343986
AC4_OL48_021720_256s_25x25_CO2_b,2656.4531956889855,2656.4531956889855,0.703711192505722,0.5280679244359037,65.94850365118239,7.5121341253172105,37.03892745061276,8.63121281898026,253.12387448036748,20.928380144351305,0.9988013844738934,0.3003356478216501,0.8531452691726984,0.27908324860343986
AC4_OL48_021720_256s_25x25_CO2_c,2656.310691592873,2656.310691592873,0.703711192505722,0.5280679244359037,65.94850365118239,7.5121341253172105,37.03892745061276,8.63121281898026,253.12387448036748,20.928380144351305,0.9988013844738934,0.3003356478216501,0.8531452691726984,0.27908324860343986
AC4_OL48_021720_256s_25x25_H2O_a,2651.2861979574213,2651.2861979574213,0.703711192505722,0.5280679244359037,65.94850365118239,7.5121341253172105,37.03892745061276,8.63121281898026,253.12387448036748,20.928380144351305,0.9988013844738934,0.3003356478216501,0.8531452691726984,0.27908324860343986
AC4_OL48_021720_256s_25x25_H2O_b,2651.0673713422498,2651.0673713422498,0.703711192505722,0.5280679244359037,65.94850365118239,7.5121341253172105,37.03892745061276,8.63121281898026,253.12387448036748,20.928380144351305,0.9988013844738934,0.3003356478216501,0.8531452691726984,0.27908324860343986
AC4_OL48_021720_256s_25x25_H2O_c,2651.120014293937,2651.120014293937,0.703711192505722,0.5280679244359037,65.94850365118239,7.5121341253172105,37.03892745061276,8.63121281898026,253.12387448036748,20.928380144351305,0.9988013844738934,0.3003356478216501,0.8531452691726984,0.27908324860343986
AC4_OL49_021920_30x30_CO2_a,2695.233431491426,2697.8005305791044,0.7060112727805725,0.4990800551128242,66.11265736959339,7.524424586355815,37.3247136530058,8.645185750266156,263.4205192996327,20.34829048622876,1.0095554742012047,0.3008282778319748,0.8612703533453736,0.27954561962796404
AC4_OL49_021920_30x30_CO2_b,2694.1989216164757,2693.6164177277715,0.7060112727805725,0.4990800551128242,66.11265736959339,7.524424586355815,37.3247136530058,8.645185750266156,263.4205192996327,20.34829048622876,1.0095554742012047,0.3008282778319748,0.8612703533453736,0.27954561962796404
AC4_OL49_021920_30x30_CO2_c,2690.492652827389,2692.7304642524778,0.7060112727805725,0.4990800551128242,66.11265736959339,7.524424586355815,37.3247136530058,8.645185750266156,263.4205192996327,20.34829048622876,1.0095554742012047,0.3008282778319748,0.8612703533453736,0.27954561962796404
AC4_OL49_021920_30x30_H2O_a,2681.933276529195,2677.8635309263545,0.7060112727805725,0.4990800551128242,66.11265736959339,7.524424586355815,37.3247136530058,8.645185750266156,263.4205192996327,20.34829048622876,1.0095554742012047,0.3008282778319748,0.8612703533453736,0.27954561962796404
AC4_OL49_021920_30x30_H2O_b,2683.0877468315607,2682.6365350264446,0.7060112727805725,0.4990800551128242,66.11265736959339,7.524424586355815,37.3247136530058,8.645185750266156,263.4205192996327,20.34829048622876,1.0095554742012047,0.3008282778319748,0.8612703533453736,0.27954561962796404
AC4_OL49_021920_30x30_H2O_c,2682.1866030632664,2678.3002001763875,0.7060112727805725,0.4990800551128242,66.11265736959339,7.524424586355815,37.3247136530058,8.645185750266156,263.4205192996327,20.34829048622876,1.0095554742012047,0.3008282778319748,0.8612703533453736,0.27954561962796404
AC4_OL50_021920_20x20_a,2685.9428939388695,2685.9428939388695,0.6976145444881983,0.5193895469824523,65.51339386268397,7.479592245172091,36.28141567882538,8.594124570504075,256.2064801472339,20.755606753530152,0.9702963359618164,0.2990271255442201,0.8316087259245393,0.27785721529020313
AC4_OL50_021920_20x20_b,2686.196328054738,2686.196328054738,0.6976145444881983,0.5193895469824523,65.51339386268397,7.479592245172091,36.28141567882538,8.594124570504075,256.2064801472339,20.755606753530152,0.9702963359618164,0.2990271255442201,0.8316087259245393,0.27785721529020313
AC4_OL50_021920_256s_20x20_c,2686.0726176378375,2686.0726176378375,0.6976145444881983,0.5193895469824523,65.51339386268397,7.479592245172091,36.28141567882538,8.594124570504075,256.2064801472339,20.755606753530152,0.9702963359618164,0.2990271255442201,0.8316087259245393,0.27785721529020313
AC4_OL51_021920_15x20_a,2660.582515540111,2660.582515540111,0.7097658752080569,0.5389592389308978,66.38061843006837,7.544502908989764,37.791225009578426,8.667972298161573,249.25522184777873,21.14416974305416,1.027110222979776,0.3016312280400638,0.8745335690217155,0.28030018113127875
AC4_OL51_021920_15x20_b,2661.5389845129102,2661.5389845129102,0.7097658752080569,0.5389592389308978,66.38061843006837,7.544502908989764,37.791225009578426,8.667972298161573,249.25522184777873,21.14416974305416,1.027110222979776,0.3016312280400638,0.8745335690217155,0.28030018113127875
AC4_OL51_021920_15x20_c,2661.1643605243034,2661.1643605243034,0.7097658752080569,0.5389592389308978,66.38061843006837,7.544502908989764,37.791225009578426,8.667972298161573,249.25522184777873,21.14416974305416,1.027110222979776,0.3016312280400638,0.8745335690217155,0.28030018113127875
AC4_OL53_101220_256s_30x30_a,2702.6410829538513,2702.6410829538513,0.6829239461909308,0.389660269963274,64.46494509220116,7.401394075473792,34.45610099561041,8.504445180114182,302.2870069096142,18.070662589227243,0.90161003228619,0.295857433924944,0.7797138642462791,0.2749001423015677
AC4_OL53_101220_256s_30x30_b,2702.8828537920826,2702.8828537920826,0.6829239461909308,0.389660269963274,64.46494509220116,7.401394075473792,34.45610099561041,8.504445180114182,302.2870069096142,18.070662589227243,0.90161003228619,0.295857433924944,0.7797138642462791,0.2749001423015677
AC4_OL53_101220_256s_30x30_c,2703.233766492561,2703.233766492561,0.6829239461909308,0.389660269963274,64.46494509220116,7.401394075473792,34.45610099561041,8.504445180114182,302.2870069096142,18.070662589227243,0.90161003228619,0.295857433924944,0.7797138642462791,0.2749001423015677
AC4_RH1_OL2_022120_256s_30x30_a,2677.124641010763,2666.673926959781,0.6997354078527072,0.5174500620237286,65.66475710479882,7.4909068332963145,36.54493408440666,8.60703507683722,256.8953954838429,20.71689197625249,0.9802124920067521,0.2994827802333137,0.8391007224186611,0.2782837963798791
AC4_RH1_OL2_022120_256s_30x30_b,2677.7411900250095,2672.4969318781646,0.6997354078527072,0.5174500620237286,65.66475710479882,7.4909068332963145,36.54493408440666,8.60703507683722,256.8953954838429,20.71689197625249,0.9802124920067521,0.2994827802333137,0.8391007224186611,0.2782837963798791
AC4_RH1_OL2_022120_256s_30x30_c,2677.2296811119163,2671.335221746684,0.6997354078527072,0.5174500620237286,65.66475710479882,7.4909068332963145,36.54493408440666,8.60703507683722,256.8953954838429,20.71689197625249,0.9802124920067521,0.2994827802333137,0.8391007224186611,0.2782837963798791
AC4_RH1_OL3_MI1_022120_256s_20x25_a,2752.895099970279,2752.895099970279,0.671193877277604,0.44827006389951657,63.62778542851724,7.339178540469521,32.99863366927276,8.43251557299975,281.468497471553,19.30942461104877,0.8467657666400012,0.2933092121873846,0.7382771377484363,0.2725360849519709
AC4_RH1_OL3_MI1_022120_256s_20x25_b,2752.2534147203796,2752.2534147203796,0.671193877277604,0.44827006389951657,63.62778542851724,7.339178540469521,32.99863366927276,8.43251557299975,281.468497471553,19.30942461104877,0.8467657666400012,0.2933092121873846,0.7382771377484363,0.2725360849519709
AC4_RH1_OL3_MI1_022120_256s_20x25_c,2752.424219702582,2752.424219702582,0.671193877277604,0.44827006389951657,63.62778542851724,7.339178540469521,32.99863366927276,8.43251557299975,281.468497471553,19.30942461104877,0.8467657666400012,0.2933092121873846,0.7382771377484363,0.2725360849519709
AC4_RH1_OL3_MI2_022120_256s_20x20_a,2800.819975782183,2800.819975782183,0.6612759446451308,0.42029234514828206,62.91995555911145,7.286733545151597,31.766325243511943,8.371468465582,291.40633145390086,18.723970725516867,0.8003941949147593,0.29114234365708835,0.7032418225297068,0.2705351719206558
AC4_RH1_OL3_MI2_022120_256s_20x20_b,2800.4680262515026,2800.4680262515026,0.6612759446451308,0.42029234514828206,62.91995555911145,7.286733545151597,31.766325243511943,8.371468465582,291.40633145390086,18.723970725516867,0.8003941949147593,0.29114234365708835,0.7032418225297068,0.2705351719206558
AC4_RH1_OL3_MI2_022120_256s_20x20_c,2801.2511800862817,2801.2511800862817,0.6612759446451308,0.42029234514828206,62.91995555911145,7.286733545151597,31.766325243511943,8.371468465582,291.40633145390086,18.723970725516867,0.8003941949147593,0.29114234365708835,0.7032418225297068,0.2705351719206558
AC4_RH3_OL1BIG_022120_256s_20x25_a,2668.5296950853353,2668.5296950853353,0.6990516339853234,0.5498054083267155,65.61595705894365,7.487258283004778,36.45997481624899,8.60287367542163,245.40260499368648,21.35794688852277,0.9770154881441311,0.2993359286576671,0.8366852761891028,0.2781462740544545
AC4_RH3_OL1BIG_022120_256s_20x25_b,2668.9085656361926,2668.9085656361926,0.6990516339853234,0.5498054083267155,65.61595705894365,7.487258283004778,36.45997481624899,8.60287367542163,245.40260499368648,21.35794688852277,0.9770154881441311,0.2993359286576671,0.8366852761891028,0.2781462740544545
AC4_RH3_OL1BIG_022120_256s_20x25_c,2668.3235154566546,2668.3235154566546,0.6990516339853234,0.5498054083267155,65.61595705894365,7.487258283004778,36.45997481624899,8.60287367542163,245.40260499368648,21.35794688852277,0.9770154881441311,0.2993359286576671,0.8366852761891028,0.2781462740544545
AC4_RH3_OL1SMALL_022120_256s_20x25_a,2672.038547209581,2672.038547209581,0.6990516339853234,0.5498054083267155,65.61595705894365,7.487258283004778,36.45997481624899,8.60287367542163,245.40260499368648,21.35794688852277,0.9770154881441311,0.2993359286576671,0.8366852761891028,0.2781462740544545
AC4_RH3_OL1SMALL_022120_256s_20x25_b,2671.6704690040915,2671.6704690040915,0.6990516339853234,0.5498054083267155,65.61595705894365,7.487258283004778,36.45997481624899,8.60287367542163,245.40260499368648,21.35794688852277,0.9770154881441311,0.2993359286576671,0.8366852761891028,0.2781462740544545
AC4_RH3_OL1SMALL_022120_256s_20x25_c,2671.262530614743,2671.262530614743,0.6990516339853234,0.5498054083267155,65.61595705894365,7.487258283004778,36.45997481624899,8.60287367542163,245.40260499368648,21.35794688852277,0.9770154881441311,0.2993359286576671,0.8366852761891028,0.2781462740544545
AC4_RH3_OL2_022120_256s_30x30_a,2762.2658504860083,2762.2658504860083,0.667778618813109,0.5545692500144788,63.384042902479564,7.321102373715228,32.574285981311235,8.411517905450319,243.71046317783203,21.45149780024148,0.8307976300620177,0.29256433492978845,0.7262126620869216,0.271847283409893
AC4_RH3_OL2_022120_256s_30x30_b,2763.184098550732,2763.184098550732,0.667778618813109,0.5545692500144788,63.384042902479564,7.321102373715228,32.574285981311235,8.411517905450319,243.71046317783203,21.45149780024148,0.8307976300620177,0.29256433492978845,0.7262126620869216,0.271847283409893
AC4_RH3_OL2_022120_256s_30x30_c,2762.1878867931373,2762.1878867931373,0.667778618813109,0.5545692500144788,63.384042902479564,7.321102373715228,32.574285981311235,8.411517905450319,243.71046317783203,21.45149780024148,0.8307976300620177,0.29256433492978845,0.7262126620869216,0.271847283409893
AC4_RH3_OL3_022120_256s_20x20_a,2680.0135113396354,2680.0135113396354,0.7073085182183919,0.5079385635045816,66.20524007839629,7.53135962215525,37.48589709138392,8.65306184338188,260.273930168786,20.52647637864621,1.0156207815686016,0.3011058726562149,0.8658529013938705,0.2798063551351479
AC4_RH3_OL3_022120_256s_20x20_b,2679.525075308612,2662.348512620613,0.7073085182183919,0.5079385635045816,66.20524007839629,7.53135962215525,37.48589709138392,8.65306184338188,260.273930168786,20.52647637864621,1.0156207815686016,0.3011058726562149,0.8658529013938705,0.2798063551351479
AC4_RH3_OL3_022120_256s_20x20_c,2678.82305121785,2667.2870109534947,0.7073085182183919,0.5079385635045816,66.20524007839629,7.53135962215525,37.48589709138392,8.65306184338188,260.273930168786,20.52647637864621,1.0156207815686016,0.3011058726562149,0.8658529013938705,0.2798063551351479
