Repository: sarahshi/PyIRoGlass

# PyIRoGlass
PyIRoGlass is a Bayesian MCMC-founded Python algorithm, written in the open-source language Python3, for determining $\mathrm{H_2O}$ and $\mathrm{CO_2}$ species concentrations in the transmission FTIR spectra of basaltic to andesitic glasses. We leverage a database of naturally degassed melt inclusions and back-arc basin basalts to delineate the fundamental shape and variability of the baseline underlying the $\mathrm{CO_{3}^{2-}}$ and $\mathrm{H_2O_{m, 1635}}$ peaks, in the mid-infrared region.

File: FINALDATA/FRH_DF.csv (part 1 of 2)
,PH_3550_M,PH_3550_STD,H2Ot_3550_MAX,BL_H2Ot_3550_MAX,H2Ot_3550_SAT,PH_1635_BP,PH_1635_STD,PH_1515_BP,PH_1515_STD,P_1515_BP,P_1515_STD,STD_1515_BP,STD_1515_STD,PH_1430_BP,PH_1430_STD,P_1430_BP,P_1430_STD,STD_1430_BP,STD_1430_STD,PH_5200_M,PH_5200_STD,PH_4500_M,PH_4500_STD,STN_P5200,ERR_5200,STN_P4500,ERR_4500,AVG_BL_BP,AVG_BL_STD,PC1_BP,PC1_STD,PC2_BP,PC2_STD,PC3_BP,PC3_STD,PC4_BP,PC4_STD,m_BP,m_STD,b_BP,b_STD,PH_1635_PC1_BP,PH_1635_PC1_STD,PH_1635_PC2_BP,PH_1635_PC2_STD
FR01MI02a,0.8714325349516366,0.00010118121005721144,1.023283,0.1711963242127402,-,0.1364601911924263,0.00312219959386041,0.2647315957818986,0.004178494234367525,1511.9133562989532,0.574609985820627,31.992825428638003,0.6569955297782363,0.2593262461153393,0.004711633480868468,1418.7452824097873,0.6018987838858318,32.70293409634485,0.7626640234513139,0.00736185392174168,0.0005102544300004436,0.006114199160222371,0.0010882199303594215,4.084346410486817,-,4.8673704794846335,-,0.4815011551789191,0.05773371546127567,-0.9643313480856488,0.5988983972436521,0.5077626664742404,0.02164985695323505,-0.20418128879503314,0.08251980176008228,-0.2572115030468577,0.04693593065046503,-0.0002985346154441568,0.00010209488836709908,0.5989993943607506,0.03109757778783446,-0.02501999496377951,0.014639325151373403,0.09955592159464147,0.018059895749804586
FR01MI02b,0.8735642788532939,0.0003664121199586824,1.048256,0.19632744187786752,-,0.13127690676805978,0.0031447685952111773,0.26136806636363846,0.0041416205198197675,1511.4741497877317,0.5875815763406179,32.05126922921301,0.6615223692774237,0.2560434772476637,0.0047333692418859334,1418.9116857971364,0.605127058303685,32.194283441447396,0.7780898160361764,0.007986355278402272,0.0011071586866344017,0.006695431351200064,0.0004909823664893399,2.7073337292219417,*,3.900085847796856,*,0.3214652136510964,0.06508858781412293,-1.7745812205664302,0.6722266774774616,0.2691146406835765,0.021674264994064982,-0.3820875624932759,0.08843737231892038,0.014669004052873712,0.05937568140104755,-0.0003486438214006938,0.00011411719557943029,0.5710587162070584,0.03431411503367717,-0.030405766377725924,0.014893235984905927,0.09335796567240057,0.01765289413555464
FR01MI02c,0.8721361917506815,0.0002496518581618567,1.022703,0.17778167125159755,-,0.13096421423944085,0.0031573587332835943,0.26026809976832227,0.00411595658909147,1511.9423196773544,0.5809672231061447,31.67742966579043,0.6525556104497275,0.2583260995945756,0.004771356618189025,1418.990220985896,0.5978471388773529,32.68220088472113,0.782832277003721,0.0060564290548045215,0.0008678091763790329,0.005031077747366384,0.00016779148591086716,3.937784105177054,*,3.7108451731100422,*,0.37813911985525495,0.0683796229206967,-1.4718256433959414,0.7073412040148358,0.3704071706491863,0.02170417913886231,-0.3385203644686209,0.09255688189478986,-0.07238349685606199,0.06132547067738629,-0.0003239547039293212,0.00012004752523027674,0.5710289268402502,0.03610205605100891,-0.014835966861935092,0.014846401818792397,0.0923208310291027,0.01756183069981457
FR01MI03a,1.7467215234199645,0.0007385548388777592,1.960218,0.23319706486224798,-,0.35375481586568125,0.003138177677907196,0.09751596534454639,0.003687928938184198,1519.4924168729942,1.3816055649114947,34.605902481204446,1.9179165209407552,0.09916795897354314,0.003842843134995505,1424.3628885198757,1.1472311845609762,27.034244504186958,1.2489740037615553,0.018790428175529884,0.0016060749398874195,0.01101541058372237,0.00044156241186070987,4.045705410326512,-,4.271594822795355,-,1.1866861945800198,0.051082129936494816,2.6239566101144285,0.5254949820646203,0.2714261600366106,0.020245317465833704,0.3613832360173558,0.07071876331623199,0.12951524111344973,0.04429046451846037,0.0001560303525813177,8.94455675498408e-05,0.7649278665218884,0.026956267414164983,-0.05460680176095565,0.014503466773051572,-0.24382725258392987,0.0222632278905703
FR01MI03b,1.717346399740794,0.00031966497394184947,1.962409,0.25153534090232116,-,0.3511632112698241,0.0030951325448751385,0.09598742066231107,0.003685780079529915,1519.351300684098,1.4573911558628245,35.69153598534516,1.8445798509294933,0.09640314158176529,0.0038079060082657963,1423.919667203722,1.1530686233549046,26.913371654692373,1.2588570491609503,0.019660808385246118,0.002793135365183714,0.01484762404417328,0.0013119827416920196,2.5807739577161715,*,5.94823143720311,-,1.1452166336991256,0.056894702593081097,2.122916561735598,0.5878837624131172,0.21688495810367273,0.02052344106875545,0.3165661261069217,0.0785883047127934,0.17473340462314088,0.04756085812589177,8.879512019595577e-05,0.00010005914047562889,0.8054159508273504,0.03021677725892706,-0.07047290124367049,0.014775588415462577,-0.2554147865199467,0.02219844848933605
FR01MI03c,1.676498076096433,0.0007137988665630037,1.978115,0.2568947617145356,-,0.34305478671468936,0.003135298283212533,0.08462690000513932,0.0036728342115458046,1519.7447061992038,1.5996540981190601,34.50084195713912,2.1029058321349052,0.08956934118803615,0.0037656190778491178,1426.3430853696577,1.2588080880542725,26.934826656903553,1.3713861996301184,0.0211555384538458,0.0009196889446131276,0.010756646411842796,0.0006155272790949695,4.20786087987577,-,3.405895540449863,*,1.0705274854578586,0.0694876316124184,1.270403586554988,0.7188522764283835,0.252279340993045,0.02084877183711889,0.15278249425011983,0.09438302822895323,0.12727086863369796,0.056822058465654586,-5.2514794224032196e-05,0.00012214405280374011,0.858471161456754,0.03678928124169031,-0.07533941897016558,0.015011701136410212,-0.24710522609843885,0.022213700090979036
FR01MI04a,2.173010258218216,0.0022674107506497595,2.505369,0.2051864868586807,*,0.5967714302787174,0.003126421652645958,0.23001348117493645,0.0036871743492310114,1521.649234910207,0.9529069775525713,32.10509629953338,0.9710021742130214,0.19728191219562666,0.004937663994159542,1433.9853917345504,1.253487922115476,35.947813077582516,1.2863067756247983,0.021964957819914487,0.0014302823111772339,0.023606444580956298,0.000568837542580775,14.175292181749,-,26.93834058966362,-,0.6026143799623224,0.009394057244872871,-2.9999999999999996,0.057422708400941526,0.2091906283356139,0.020086259731539782,-0.03384906560632051,0.02362802476263727,0.17717654231975688,0.02915078243189059,-0.0005127362973175255,1.1691586648173572e-05,0.8749290846792498,0.003903026574891082,-0.29926964797531025,0.014351007838642809,0.32050711182856867,0.021345129738277468
FR01MI04b,2.1589796902259057,0.0024557005058600707,2.352485,0.21237039075429356,*,0.5963726213766274,0.00308758725904611,0.23140643527473645,0.0036756009658034244,1521.3925113801579,0.9864515141492509,32.72052501959185,1.008590704128181,0.19700785656056255,0.005048259650458522,1433.455047399945,1.2893813545278583,35.69091122078536,1.2958268532368844,0.021184652910563012,0.0006630768298455731,0.02499450808667322,0.0011589349837701041,12.730457257147497,-,28.993198750014354,-,0.5941851781075775,0.009162377198363617,-2.9999999999999996,0.05847825175526019,0.1440802533383269,0.01984152909300947,-0.02939686566334209,0.023770642690330464,0.2050824606753651,0.028694321985265107,-0.00047981785561129503,1.1722475973944898e-05,0.8536396968276216,0.0039922169777818406,-0.30659618422326634,0.01438209524676864,0.31347024342364677,0.022057200036577202
FR01MI04c,2.1435479363258447,0.0027086883106656676,2.303084,0.21148163091010005,*,0.5969295134119856,0.003072322802269157,0.2324127822540566,0.0035647953512092604,1521.6934524852113,0.9557869815059509,32.489464956371236,0.990234124989177,0.1967927094537261,0.004887520099869335,1433.6584802263692,1.255858348317916,35.49129427013621,1.2744245003199082,0.02017501326374119,0.0013648036060198844,0.023884544764686554,0.0006968077602529983,9.844120323198204,-,23.269712681552676,-,0.5909307054858794,0.00924970418023822,-2.9999999999999996,0.0566010171089666,0.10345083815162821,0.020009543080286945,-0.027434729319743494,0.023454248464929054,0.19461460245851844,0.02829138045236999,-0.0004995178904845917,1.1447817108048975e-05,0.860973771176981,0.003840659309657877,-0.31101298258036014,0.014618771107330985,0.3101344637495158,0.02195749588027051
FR02MI01a,1.8318998806351503,1.0262548798602471e-05,1.962534,0.09736936773003821,-,0.5851935514024639,0.0030428952807569024,0.05798893804512164,0.003466765232583661,1523.0584149337797,1.929927295912721,27.669717370958736,2.0258788290553955,0.04395973987973554,0.004250919708793135,1428.6108396292343,3.1288166791107503,36.44215616831621,2.7924845209771103,0.018472052897657732,0.0016689917497638537,0.012905579491199727,0.0012380697625731525,6.502408294177286,-,6.263153834248446,-,1.4157171544230924,0.02160079781028024,-2.392450083786512,0.19656202014064342,-0.4589521845062372,0.019202968058967172,-0.5999999999999999,0.013405311793523554,-0.17318948377166413,0.03529696947114911,-0.00026298618988644055,3.3897206696902e-05,1.0040169410954451,0.008921099009026417,-0.03292474646759645,0.01413919309974356,0.10591241524472438,0.01646998613016742
FR02MI01b,1.9231994287319034,0.00018049852726418795,1.996177,0.09077956975825632,-,0.5939800745583114,0.0030420806286446675,0.06418995383016436,0.0035980209514058217,1523.714043151174,1.9577296495644265,29.44656051397509,2.1309358011449686,0.056438752027434674,0.004506472380826045,1427.42665444597,2.9467422967411894,39.99999999999999,1.9146452309883268,0.022798717538891983,0.0013066142935370157,0.014693500875390801,0.00020781494283815305,5.957154990677746,-,5.582091312118359,-,1.4134918316374956,0.022782877183287434,-2.3864868962869523,0.2148707414801081,-0.4265168194049528,0.01933930858778041,-0.5999999999999999,0.01775412851433505,-0.07080111965716791,0.03711219413747369,-0.00024990526773900114,3.663773532112689e-05,0.9917214129404713,0.009958327205273476,-0.0029933867079447807,0.014368335503743558,0.0970574575940229,0.017661929278384163
FR02MI01c,1.8652988583777237,4.095803864763431e-05,1.864143,0.08808982798213875,-,0.5873684239216254,0.0030876581682130495,0.0575988520236252,0.0035519303803867195,1523.4731793323383,2.065253156545176,28.475903102334232,2.1164743761232288,0.045899666991410785,0.004401002160798463,1428.6826276299892,3.313056675898759,37.90480588990308,2.503600843771025,0.017283038318872967,0.0009721489246201965,0.011043163755008923,0.0001513115240151975,4.243968621439186,-,5.988166144232438,-,1.3823946953985984,0.021918938775739787,-2.522380014559259,0.2034985799966814,-0.43700617268195036,0.019510402126347116,-0.5999999999999999,0.015399563010646279,-0.12868676996255582,0.03620817595780581,-0.0002734190450439246,3.4941709451273665e-05,0.9876709831227349,0.009356598055714054,-0.002374566936897541,0.014313571027921104,0.0974906964656408,0.016830316420474906
FR02MI02a,1.8629586570371204,5.196191221794265e-05,2.042063,0.30370076976175303,*,0.49480133287438915,0.0031259442623860867,0.03473405185921062,0.0036661199931375473,1526.3915331519315,3.3616693823349624,29.640601996705985,3.111431595979589,0.033336868548739504,0.0038592272517906437,1423.3721262621823,2.707575585055872,27.956156078981035,3.0302589060839424,0.023746349710599426,0.0007547624368158951,0.016676940409244043,0.0009427687135990516,4.939752818427166,-,6.126177126351071,-,0.8544925004442291,0.07182225414110936,-0.7584442758652514,0.7426656639778679,0.27141559339839705,0.020888860350562952,-0.3070511572840676,0.09634136184630643,-0.09776940309820853,0.05939859790065489,-0.0004117766226529932,0.0001262144658139761,1.031155277871538,0.03794038625511909,-0.09197058935016612,0.01491837412600977,-0.10651233877091677,0.019844513698441167
FR02MI02b,1.8573027588692534,5.242594734881269e-05,2.041802,0.30745806783996,*,0.492553390436033,0.0030774820682107473,0.028985690226614277,0.0033253453798716866,1533.032065286079,2.8632272571113764,31.37548132798029,2.8422080604212985,0.030296373098941006,0.0035960059319231274,1426.266582938409,2.6948918987100585,24.558920425802228,2.721431167924304,0.022532281629262522,0.00017200842563573428,0.014140730239103984,0.000545446215700578,4.48563708090534,-,3.969607145568331,*,0.7779689760566525,0.05641105757003556,-2.1175691342386513,0.5809795313770529,0.2297323488374685,0.019533900466789864,-0.5217566101679254,0.07439158101319394,-0.05845010814385442,0.0486119034359772,-0.0006507821654559769,9.876478098429186e-05,1.1402438283238423,0.02959085774786279,-0.08340205280753024,0.014679005904637877,-0.13639159219214844,0.017028250619636028
FR02MI02c,1.7841402995086597,4.963838796801874e-05,2.024573,0.3026363200713516,*,0.48581128561077586,0.0031157601669590898,0.03461029313391686,0.003222816655195538,1534.5280915029007,2.5038803944969934,33.443404170405806,2.575308698513372,0.03274192029551012,0.0035566412992479976,1426.0175096934051,2.377857371853651,23.758127770860952,2.082175375221189,0.017756098735438736,0.00035090083776918125,0.013055047977431998,0.0007703855454476615,4.185651139968414,-,5.186171976102742,-,0.8625350193533053,0.07063205665220754,-1.0297148478471712,0.7312466875119623,0.2550640174854442,0.020307697747910435,-0.3821682418301499,0.09418650635727321,-0.11494766302781574,0.05760214369921462,-0.00046740376129679207,0.0001241081636506186,1.0688341205726515,0.037307434235010414,-0.11450645559632869,0.01488874125494169,-0.15781225380194813,0.017537775965237527
FR02MI03a,0.9325625145013277,0.0009022320041323864,1.194898,0.28297831406713364,-,0.197934445527023,0.0031068289247198327,0.03688757993891145,0.003589397509664499,1502.3601163423466,1.822214453631322,23.723263832151524,1.6489760391951374,0.03461336628841797,0.0036521897721414594,1418.0024301115368,1.9343368457315975,22.500000000000004,1.7191413249333503,0.012086384302649333,0.00042913395434001673,0.007193807864349582,0.00044175285644732426,4.21015314207339,-,2.149951503376661,*,0.35353487717525933,0.06901859845720357,-1.0031187687264986,0.7139398190379015,0.2036470473793698,0.0204084226014606,-0.255533634113124,0.09185882013005257,0.10701758775018883,0.056593700694886166,-0.00019445310179950638,0.0001212062425692696,0.6448958600729301,0.036406197902333015,-0.04869819495331343,0.014805414801741466,0.047923254113111845,0.014592823130850205
FR02MI03b,0.9681963381810924,0.0037375357416854684,1.218496,0.2683106231636759,-,0.21421524630991828,0.003131789762571574,0.03932968524685279,0.0037487545903217064,1507.9257790173149,2.039555037255714,23.778971999724902,1.627069931919313,0.036000141154468736,0.00370908301484233,1421.0516874381294,2.1786086483223315,23.85799280038419,2.1432875147196104,0.008640401862334798,0.00026537797797334225,0.007875927819146825,0.00010834409174719546,2.4135607392953182,*,4.0254269972524215,-,0.4799135884877533,0.07151038757018084,0.02959615389110818,0.7399842618918575,0.24981508249263928,0.020544317253011587,-0.16414015097900467,0.09567625131765022,-0.07327592144028337,0.058553251212203714,2.313233082702023e-05,0.00012563778148694718,0.5367491213020935,0.03775925192271431,-0.03546542227129354,0.01501660806894478,0.07003797353423265,0.01481920919795936
FR02MI03c,0.9863129311556351,0.004132500213398709,1.233067,0.235180232268228,-,0.21803320806160784,0.003111836419459078,0.04223526181756186,0.003770752786441351,1509.4135743909026,2.2783683316826235,23.643542109193113,1.7617657523802237,0.036473396786143426,0.0038111600450848222,1423.791819969225,2.7357598804303125,29.033702946294703,3.360547634433527,0.008472481378568908,0.00013281803640042612,0.009415833557098739,0.0003610568079373009,3.073524710484808,*,3.942290139604976,*,0.5648070528438079,0.06777768450628963,0.8458971537786197,0.7015442764299041,0.33682253765593495,0.021037821451664575,-0.04909232896590774,0.09135913449812536,-0.18552869417492895,0.05618534830583787,0.00013962714640747094,0.00011908153272340663,0.47182051302381806,0.03584818563230356,-0.02828932987855086,0.015130887840208308,0.08033866198412046,0.015236557759692295
FR02MI04a,1.5586059573479567,0.0002528710207916204,1.500333,-0.05029218188748704,-,0.4174188990418023,0.003118107037772996,0.07956379698125629,0.003687093403162471,1519.5197673237726,1.9803159240670207,30.71295953134078,2.1708399662121347,0.07322371460690162,0.004109071269944359,1430.4966082342632,2.3786869321579562,33.712362167747074,2.3342724343064627,0.012864421206960219,0.0006947393183849355,0.008958153309580838,0.0002832713707938656,10.155855459940499,-,15.965994040481618,-,0.5809329047968903,0.042139199675609945,-2.2800052317360673,0.44185053979068006,-0.014932320622393259,0.02028386354606923,-0.28907151836862766,0.06554379761925921,0.29999999999999993,0.02743578169578921,-0.00036445811878693717,7.542000418494885e-05,0.501128779018862,0.02347466680876817,-0.027894621333154374,0.014264945713386783,0.10173851830529279,0.01870799658311631
FR02MI04b,1.5432866957570794,0.00028442209891663866,1.722243,0.20450605391238458,-,0.41401119968449396,0.003104281179685756,0.07881344555549015,0.0036870820247039086,1520.55393470871,1.9396391705552312,30.713106994238778,2.188193882092968,0.07466636672081377,0.004208469741887925,1429.9842108592068,2.3080119893212387,34.85851557221859,2.3114752063296344,0.013962121136791886,0.0007924444170801132,0.008291590437464337,0.00022131688381197567,6.718074473175212,-,10.841392383201269,-,0.6111961939360836,0.05445428321740221,-1.9419404230646722,0.567315348280424,0.07620193272803716,0.020659534008300205,-0.32333378355007014,0.0778700459835126,0.27102809863060356,0.04196379204556268,-0.00033803857237990577,9.660032396714733e-05,0.7687197187545651,0.029502752331575923,-0.017301774725326364,0.01451363424685756,0.08495583816123413,0.019352217973697863
FR02MI04c,1.5400230463817932,0.00025895693436229654,1.708695,0.19943391261955046,-,0.41529290718086703,0.0031300228362752705,0.07996058670619838,0.003743754129378395,1520.1335502550596,2.001696369069705,31.139420506403926,2.226006595169374,0.07549909763236216,0.0043068227386130736,1430.3250091240297,2.389854714429853,34.62217975996928,2.3164112289055008,0.013921886741389722,0.0004590527560998232,0.00912437699849798,0.0005687446168372822,11.454099238097173,-,8.822110549788947,-,0.5918930792504552,0.05282491449278865,-2.029941766568384,0.5504165774848102,0.024304402645460348,0.020922685259286856,-0.32594427841029433,0.07710253022295897,0.2841116634230139,0.03970696131473995,-0.0003652534898871305,9.381073869303446e-05,0.7628835521399498,0.028737580182288884,-0.025495594194312833,0.014556057358898204,0.09998362050849106,0.019661625619828624
FR02MI05a,0.9294076395531006,3.921459993844507e-05,1.186318,0.2782610932269207,-,0.22429931846329693,0.0030704151791780183,0.05467906577762543,0.003257102398317397,1524.925808266612,3.011537965800975,34.18981938011481,2.7495483629496733,0.05777568814710022,0.0039847789654712815,1428.231207438335,2.3826825312347695,31.995447880657654,2.4433568926723046,0.013032235172063679,0.00037734464294297804,0.007465919656348262,0.00018754568634062665,2.8362622069919,*,2.4336967815529142,*,0.9769475798077486,0.026828145593424294,2.3967795082466496,0.25805657564417117,-0.36686471023733014,0.0193802830262723,0.5999999999999999,0.026910803414401288,0.08359637553372953,0.035379350030163105,0.00026691385298413875,4.425830635269883e-05,0.6346974718060332,0.012485395762700462,-0.0024906926947453555,0.01429296539729705,-0.09393662960395949,0.021337755962903323
FR02MI05b,1.093672512245589,0.00015402845704187408,1.358029,0.2603802408548922,-,0.2395375791986537,0.0030682823978061794,0.060318905478554175,0.0033782292205334903,1522.8708858748478,2.417428386969488,31.588212710148472,2.8026421956986316,0.06163064788867042,0.0040967707361660366,1428.4215851123959,2.381826407248712,33.11034370606994,2.497809880749063,0.01132427390442444,0.001392447718279701,0.008064382929755162,8.414398704926384e-05,2.5713774523724595,*,3.030291044748644,*,0.9962879236497711,0.02571890717434337,2.227113495031848,0.24594272682347978,-0.3161081871106623,0.019172120538677614,0.5999999999999999,0.02406528671227078,0.04088681261050801,0.035966776982527315,0.00027634589935708923,4.215718793011562e-05,0.6103509758801094,0.01175890819491407,-0.0035810779080623126,0.01431186192424693,-0.03756711684512007,0.02047586062537597
FR02MI05c,0.9265264161107787,0.00014717393685149342,1.171962,0.2651489271283528,-,0.22014250215220235,0.0030504068296006584,0.05013782524050074,0.0032431806131895777,1520.955700272212,3.133613082154807,34.26710530993321,2.745114019100136,0.05283923671928534,0.003839871327846148,1426.3801478749015,2.4860642025453594,30.144512637978927,2.4769893094486544,0.0190004206750195,0.0010174928976631682,0.006853304001269556,0.0006270726372602114,4.9467453871158815,-,2.4637007373050133,*,0.928322287371624,0.02864497975517076,1.7293036361510148,0.2801090610149465,-0.3602731814560301,0.019255836892410543,0.5999999999999999,0.030783971627602387,0.1389292031869454,0.034703349741873744,0.0002079958566990604,4.799548322316036e-05,0.6354178881364616,0.01375430836261159,0.00821857560588602,0.014084648639344754,-0.0862401586440938,0.019098296355928118
FR02MI05d,1.0684878330584586,0.000301548058132632,1.323138,0.23396796254424987,-,0.23287998050159478,0.0030253673140325887,0.0561276991025809,0.0032806288288773655,1521.6724047399084,3.032685229655665,35.793779307872605,2.4316955577835495,0.0536363150374807,0.003965349345465244,1426.6316498215724,2.474583783113842,30.47752616730107,2.765333390538408,0.01312473677343536,0.0007053035243171504,0.01022701755257091,9.745149646288876e-05,2.859182979091868,*,2.7939609300729664,*,0.9337285012860482,0.027324928363938236,1.6650673956172186,0.2641348397102088,-0.3120925532989686,0.019402739527134755,0.5999999999999999,0.026997696517541313,0.07664170066627322,0.035780115615460746,0.0002691088119386447,4.537833388599217e-05,0.5446445213004768,0.01280778584345701,-0.009947700177802273,0.014274449696270739,-0.07364403708841095,0.019917952354060235
FR02MI06a,1.8927488853495396,2.0775340676204698e-05,2.166489,0.34323849574695703,*,0.42177360059833846,0.003190319133723953,0.06281759553708972,0.003681712654168582,1519.2173307842872,2.2384449108602125,33.35499622777515,2.545872568960354,0.060931827517843276,0.003838428102549398,1427.1096518513443,2.0431368328440658,29.08442376860693,2.2677069811804356,0.015388669111750233,0.0010657486344530429,0.010915628430324892,0.0002445161751338735,3.254398686640726,*,6.350707515046939,-,0.7240361456606442,0.06760130587506256,-1.055767451954064,0.7024318896902246,0.42400633505170704,0.020986332166368984,-0.11946206895321176,0.09339025744518581,0.1935391029536703,0.0544548723686399,-0.0002715387366896936,0.00011927650712873049,0.8814438064945757,0.03609976336135724,-0.07030331503657349,0.014738627421044984,-0.04103612281619234,0.020221631319378243
FR02MI06b,1.8803446722724149,2.051973822284235e-05,2.242838,0.3572736405477134,*,0.4178813240293111,0.0031517164356882946,0.06128556862068276,0.003718209684169656,1520.2235454733022,2.2937580488502007,33.259099892037526,2.6338674600899696,0.05924867144504896,0.003933072032928063,1426.1818601549699,2.1021664656352774,29.69079108634255,2.240451659740729,0.013285266542770334,0.0009270331344730434,0.01299889704438212,0.0003907775773707713,4.00965416486904,-,7.074544301473641,-,0.7091397535963024,0.0630700898144045,-1.3861202853884134,0.652519535892825,0.4441900313449243,0.02093187594825237,-0.16874390885716756,0.08713949769968671,0.20698081174969507,0.05071243936359532,-0.00034016910167508017,0.0001109544877184543,0.9276965696994659,0.03353458446887244,-0.05672087886143792,0.014800641052899039,-0.05523932849366564,0.020745753974694473
FR02MI06c,1.8222234833967512,1.3947653247229056e-05,2.186151,0.3590663133501638,*,0.41096659989410417,0.00312647131060809,0.058518312411244,0.003571852282044242,1520.8911866927617,2.4801968988437175,33.96031543470629,2.6253635326131923,0.057441142875119554,0.003783292703532926,1427.1139099758147,2.1038131776430578,29.188071422824205,2.2558442612138787,0.013753252888966736,0.0004704445097550359,0.010377277549405425,0.00037213456644879156,6.672201196993221,-,4.577613568270654,-,0.697539299548798,0.056051529883071285,-1.5519968064992054,0.5833571057315303,0.4206638599576162,0.020247600544746017,-0.13286804595280513,0.07914676228332539,0.2542225599542306,0.04360766604483939,-0.00032855308270717096,9.913215287576809e-05,0.9086967819882267,0.03016435967662428,-0.06938294547549578,0.014771129682921448,-0.08147129782364418,0.020443609729055734
FR02MI07a,1.6052381805288765,0.0004910132473949926,1.697527,0.12151592419425195,-,0.32410849401672065,0.0030994250630422436,0.03390610875075922,0.003586946098739505,1519.3145216462033,3.786587594301391,32.814979183684635,3.0777028987974906,0.03514687292112387,0.003798274600420628,1423.2928239591267,2.836998642313665,27.981345929675538,2.7529142708345944,0.013075608634639935,0.0004317976484401537,0.008180979548555935,0.0001249025441855504,8.752766890127777,-,8.412428577337158,-,0.5155391052552009,0.03654456303140699,-2.105839147522167,0.3876187842234271,0.33273687122041934,0.02000255345069515,-0.38657651084250083,0.05855848515612025,0.29999999999999993,0.022595308098944736,-0.0004087099418406419,6.574359747753092e-05,0.6725293364187421,0.020660968370264297,-0.07303636324275507,0.014089510400369772,-0.07890093353844711,0.0179938965596334
FR02MI07b,1.6312881523956142,0.0004602876021802942,1.712212,0.13707923304889322,-,0.3262651701451909,0.003112543174658304,0.033360452443812964,0.0036149157036734717,1516.889285599733,3.620449474274609,31.24419931041256,3.283655040646707,0.034669050569742406,0.0036984184064015055,1423.9170131353553,2.9603459997509343,28.016010747168828,2.805645836864452,0.012554704763150402,0.0007154558255599584,0.009629305725398458,7.316990976136463e-05,5.3307926615718495,-,12.571736177018112,-,0.5168009559859972,0.03489370198571304,-2.109579739764483,0.37281094421607597,0.300123638594422,0.0199866281503476,-0.3533893491664687,0.05703531117290606,0.29999999999999993,0.020674644319502763,-0.0004028191908867673,6.304977433502047e-05,0.6830959518312149,0.01995152876683443,-0.07565884605766648,0.014293642953527539,-0.0674237400688492,0.017147346230966604
FR02MI07c,1.6462537636664385,0.00045865532370452665,1.673218,0.1278329067664353,-,0.326498454054976,0.0030649483674074843,0.03476536351952449,0.0036313011011048476,1518.0079963199446,3.6082195417824128,32.309772210479366,3.1768972633010466,0.035786612475224494,0.003765695170709239,1424.060815132587,2.8897014098923663,27.7938752149963,2.79357772524777,0.013038240699840262,0.0009740361983204462,0.009127176478431144,0.00020060758549681238,6.720829274202227,-,6.073913428428873,-,0.5260541680071198,0.03369252100359033,-1.9239850589377223,0.35904884047835317,0.2722977495038627,0.02016746316891996,-0.3181753989420761,0.05586607692087166,0.29999999999999993,0.01866205100101764,-0.00037938005760252016,6.081518606068812e-05,0.6629408557235629,0.019288928204851157,-0.07895113071751252,0.014219873997137963,-0.06015657395845379,0.017365821452723175
FR02MI08a,1.5563704048408018,0.0025583748329507596,1.757014,0.21258041425716084,-,0.36791999103019074,0.0031133770889865014,0.0577788676449707,0.0035924561405589646,1524.3404681097845,2.6651144370954007,29.830521587990695,2.879384627678134,0.06914525960236648,0.0041685154067112404,1436.7361380610641,2.7956816739751673,38.04189118707977,2.0425455359795293,0.013166731604083277,0.00017659774993866796,0.0081033825442876,0.00045436500974190176,6.370159865761406,-,7.312844046914449,-,0.613226143266669,0.026350435922717727,-2.9999999999999996,0.2629687154781106,0.25525858559188536,0.020116597145538345,-0.40388167122294816,0.040145300288915366,0.21821949675764374,0.03159910633088679,-0.0003497172359964397,4.500004415690204e-05,0.7905378273057626,0.013645148959419052,-0.057109586394513016,0.01446536788838683,0.03184146322050556,0.019765892457824574
FR02MI08b,1.5788154972314266,0.0024519376070319854,1.802662,0.21071812852592525,-,0.3676237362773971,0.00307467054301748,0.060245380583146255,0.003801997736927806,1523.8739773386874,2.639053754183553,30.61745249607929,2.7819894901722844,0.07096467472016585,0.004366789359876933,1434.7430539497002,2.963547912627505,39.9448687695695,1.716068308429969,0.015590536561169975,0.0014308763972481606,0.009472404809517582,0.0005483992171488584,11.838541456571939,-,5.573227777585832,-,0.630111225487742,0.03220133674497772,-2.9999999999999996,0.3257562549666715,0.3204338461077452,0.020021821509804326,-0.38065566194753275,0.047579044999427875,0.18795846032020064,0.03534221346700627,-0.0003779693972888091,5.572779496065626e-05,0.8163377520094086,0.01686051889756095,-0.05752090726574782,0.014671928039513452,0.030210621384498527,0.019714883955032188
FR02MI08c,1.585445833986105,0.0022216124301043002,1.836754,0.2047797180490286,-,0.36519512242496194,0.0030770378994308062,0.05638227846158538,0.0037975647854053465,1524.0277945814018,2.7919362022481535,29.99833073182448,2.9917712046191483,0.07325058688205985,0.004320238153170016,1436.1187779191905,2.9309145745429745,39.99999999999999,1.6785168101010934,0.012800285559336919,0.0011457070598263547,0.008642359277661557,0.00036681912624298785,5.957012812227934,-,4.264996267250612,-,0.6204505978811568,0.028499505646571742,-2.9999999999999996,0.28625009568773824,0.31357386841478724,0.019911079782457177,-0.3672882344500869,0.04260157318778048,0.2083633984724758,0.03350328038031792,-0.00038561404096092123,4.889768503490222e-05,0.8101220767106023,0.01479633938483557,-0.05897346570055773,0.014584733960179353,0.03981870825787268,0.019415453319183835
FR02MI09a,1.3212404937578033,0.003360508665240379,1.517224,0.21903105352545377,-,0.1634947446156132,0.0031415284185627584,0.08765333512253086,0.003666984831533252,1525.374118424698,1.8387132978300793,32.190375761421976,2.3883753878100045,0.0832384580975592,0.004273991952037314,1431.2258664750116,2.04340333107658,34.796389066838145,2.205809372505909,0.00955951445409646,0.0008859576194512966,0.011479931161911969,0.00040208456525623254,5.116283391185152,-,4.922334362649469,-,0.9842835038478309,0.03677820767695947,1.6862962791895328,0.38907977622926054,0.6051869768809907,0.020705271522877374,0.11844398454960472,0.061813424495683195,-0.29999999999999993,0.0173095846171887,0.00026867893846078397,6.681928276549576e-05,0.6206936130175624,0.021242910794977914,-0.009925596691759317,0.014494871167210226,0.044654907831622355,0.025099835821280222
FR02MI09b,1.3085538183707632,0.003552074551697612,1.510694,0.21555281331174025,-,0.1627227120697065,0.0031445587133514105,0.08909674221750821,0.0036781044918533065,1525.361815042603,1.7766901918365048,31.630038845680435,2.289563901064972,0.08329171677592463,0.004217865838891556,1431.3177959329305,2.043562737223289,34.980177691078126,2.1743427481672977,0.00988434339603299,0.0003206495002555344,0.009706468914923638,0.00018994227749692983,3.631091599855239,*,6.041474953861283,-,1.0169781312226074,0.03804509703365075,2.0719396676700854,0.4011281441370765,0.5627586866076852,0.020854845955238423,0.15581075173353406,0.06253514596988353,-0.29999999999999993,0.02007140698066355,0.0003588698020808113,6.881484336319708e-05,0.5820139584761662,0.021741982090613732,-0.01621562722391115,0.01423741892772118,0.055265621231583115,0.024326840977999278
FR02MI09c,1.3435533786469096,0.003963781891504173,1.503111,0.21146725635912275,-,0.16235897475805283,0.0031270969553237465,0.09024836285946677,0.003695632195578276,1525.5164747702843,1.6086677495553352,30.264577247884745,2.07153718567176,0.08500153123301626,0.004275402451262235,1432.1477123424968,2.0009405098840203,36.280017408427966,2.054148962361067,0.012559586959143361,0.00016134606837468304,0.009590203703912982,0.00016608233893607673,7.253448401929625,-,3.5941340365889154,*,1.0229175405728725,0.037620746218787145,1.9413272719826338,0.39842931410168536,0.5656954138313702,0.020524449209242655,0.14164269884617417,0.062642211241766,-0.29999999999999993,0.019878347847613383,0.00032558261719682787,6.830336626999525e-05,0.5990624729722185,0.021659456335223447,-0.0215399365878813,0.014238859116091147,0.07007031911034266,0.022165942481963536
FR02MI10a,1.580765940418645,0.002203687055004832,1.791368,0.27979446952077264,-,0.358209346778225,0.003136806769073412,0.23678831532937114,0.0037068683701897325,1519.996476795863,0.7873553476705609,30.88964167617259,0.8347801716304537,0.23522747300124155,0.004885290634264283,1429.8435072615255,0.8952743648901528,36.151365999654274,1.0833624808199365,0.012865135496041367,0.0007143233893811335,0.009831680982546038,0.0016169193594034643,2.8341392628792104,*,2.3992014827580928,*,0.5378215270567079,0.04855629492521511,-2.7976823145314786,0.4994204333320234,0.3170097306271269,0.021007094252618392,-0.13671384545231047,0.0672968783192159,0.05119059331244592,0.048329943089255006,-0.00034663731189490374,8.498039799027456e-05,0.807363623458796,0.02559914935515694,-0.1650003671232801,0.014645243392642004,0.179330681824257,0.020377708941167156
FR02MI10b,1.5319829009778705,0.0015816595579061983,1.741971,0.27936077429836725,-,0.354323122573679,0.0031847618884059264,0.23155984536599114,0.0038034063109546653,1518.6659045068434,0.8151824500051443,31.06007553217315,0.8299898791960165,0.2266677403700345,0.00496873572777722,1428.8399284399334,0.9216246977010282,36.28417127456846,1.1201122206103906,0.01594071560686417,0.002580280650292243,0.01084566394625716,0.0014366483073766795,3.7130445408677573,*,2.733095366896089,*,0.5942483142201914,0.06017746267035044,-2.1206810927866857,0.6208347341764845,0.3709648484108543,0.02147823952061514,-0.08780686820468431,0.08204085904028595,-0.05358030650085717,0.05625700023337873,-0.0002919465121673779,0.0001053844152134193,0.7950830953743178,0.031698799831255633,-0.1372874586870028,0.014792288004304707,0.20596419756080434,0.019761764819435878
FR02MI10c,1.5089487666830188,0.0015205352966139662,1.74471,0.2564939972063467,-,0.3599137651584207,0.003130476730955839,0.235926038615278,0.003710182440237343,1519.6913613117692,0.7840896211220985,30.918879124219654,0.8288837339528143,0.2335296536404614,0.0048245956408297895,1429.8551570906106,0.8799526694850802,35.71831513260294,1.0699058043748766,0.012483305427173083,0.00046476212682196945,0.011557868220587563,9.974931367792792e-05,2.721446713881017,*,3.5527764338047483,*,0.5580593092518039,0.05758657916112547,-2.262124197231245,0.5938832229851246,0.27226956396740404,0.021375239356668924,-0.0700329210570508,0.079102983720948,0.043568087788578375,0.053705719090504964,-0.0002742344055341386,0.00010092911865275728,0.7551511669898756,0.030394455055086887,-0.16300948590063577,0.014901038900905628,0.18183864432609725,0.020148636563825907
FR04MI01a,1.4180823663403868,0.003524884987273863,1.471664,0.1936500886783599,-,0.2709985775721045,0.0031672454102585484,0.08152676681966987,0.0037499754161347317,1520.7801131881788,1.9484900831306697,32.10085880430561,2.4321172312484456,0.08024128448691623,0.00437741084651541,1428.3427012048357,2.1308259483630256,33.50044571754095,2.1810567489179604,0.024427244626475556,0.0008313876439749018,0.011000425320180363,0.00032391094628074116,2.2428457898083005,*,2.446213974470135,*,0.905359912974836,0.07302322471978341,-0.37230537938562014,0.7565049687976361,0.35986567056963953,0.021226320441583846,0.08164807457587632,0.09889730247885109,0.06660819835065229,0.06107368030937147,8.507147877381049e-05,0.0001284997238178977,0.6230581086812723,0.03870744727133269,-0.014448411894360155,0.015113778707564742,-0.01642226533962653,0.021405222473792663
FR04MI01b,1.373403353427447,0.0033880564336633175,1.593318,0.2172714649758745,-,0.26258627790318123,0.0032068733033444948,0.08740572350893787,0.003883827127388107,1520.2808614725227,1.936551749235332,33.07717615088827,2.3029532143218265,0.09243634756801669,0.004656349768984525,1426.4965327208326,2.0249500166668812,35.706380041085204,2.0097968660084695,0.017178402623429827,0.0023283371846259514,0.00970729370377702,0.0010156419619607347,1.6129780601362433,*,2.007636097069062,*,0.8947522017721763,0.060762126268869475,-1.0195571399317875,0.630575140186949,0.1424242875386835,0.021577736370844442,0.018659250666598622,0.08574039948748358,0.24083493084087507,0.049544281610702144,6.16042035712863e-05,0.00010736617888255422,0.664225200963061,0.032609879989327184,-0.05101901483604721,0.0149119888773302,0.02148712342573047,0.02191166509552698
FR04MI01c,1.3903468787850766,0.0018430578763766212,1.627149,0.24968766983489019,-,0.26630374895832015,0.0031032518760872904,0.0831828514401068,0.0036486193662943816,1523.544318396035,2.1641672390485662,33.71811918480028,2.467160713682862,0.0865682884698915,0.0042739215079345754,1430.336163814289,2.1815525504745,35.10733233254375,1.963635391211237,0.019048297066575806,0.0007782249971784662,0.015587247156639632,0.0027733400659962454,2.044683146908664,*,4.042021720564417,-,0.8492718639467857,0.036079761659028285,-1.7586590420833046,0.38259082230347136,0.0628776173251688,0.020388150788018915,-0.048847764300924544,0.06020379698455256,0.29999999999999993,0.0179482022930885,-8.683807712791374e-05,6.546792442991111e-05,0.7592347901129362,0.02079032211608801,-0.06154673488961929,0.01446182573575152,-0.028264865744183628,0.02379919340527659
FR04MI02a,1.4747968422314717,0.004159937121030588,1.767018,0.30438216418211067,-,0.3100610965561138,0.003160185146694208,0.044109705316108645,0.0036315370076102425,1524.9508446736938,3.1479135910500204,32.79973208390786,2.992549155490937,0.044034937741044916,0.003863986665548425,1424.5810535697462,2.3483215123462364,28.872019549980816,2.665217467720014,0.01515707692876297,0.0005560102255489769,0.011677088294489608,0.0004442029241096855,6.010281417400158,-,9.36771838068838,-,0.8883746613934129,0.0655330092152841,1.715809210261165,0.6765209403565681,0.708809904409079,0.020781625922971756,0.41758645153951635,0.08956829510450733,-0.18653211822279442,0.05428379189271967,0.0002530491927824285,0.00011504703811458466,0.6573337353291278,0.034648749814182464,-0.012812384068030104,0.014990865651089747,-0.06883338377881719,0.021523898120604044
FR04MI02b,1.3495760378122927,0.0033356753026488905,1.627051,0.3590094772483759,-,0.2908963019931798,0.0031237761184129387,0.06261981146192067,0.003708064012327261,1517.306293402386,2.647087807354604,31.66608281823289,2.788288462487501,0.07210703175708806,0.0041589015987363535,1429.472383237911,2.326142012968206,32.253450275896846,2.384082138998514,0.016461084293899902,0.0017935389867006937,0.00871778127543174,9.166237210787497e-05,2.7853824151006417,*,5.76771111506596,-,0.686403145734718,0.05791115572275504,-1.8578839060293855,0.6013691616571382,0.603829343934227,0.02094386908005269,0.11491077730004119,0.08231165472236777,0.2462334501469513,0.04598938065389926,-0.00032027895448211136,0.00010224292122308943,0.9480779948855237,0.03108333224191071,-0.039913666146521955,0.014615090483412065,-0.03382979244928547,0.018721180368044706
FR04MI02c,1.410957709725954,0.0037173158387655445,1.754433,0.3284316302429805,-,0.29691778341219055,0.0031567243463888825,0.05308337906979395,0.0036796023905516606,1523.7785442500626,2.9626132555464735,34.21798111981044,2.7697684718357185,0.05557068657353372,0.0042399953124317115,1426.1271858407472,2.4296665232155465,32.76649380227471,2.576783528648368,0.01385961993918596,0.00014811793540202886,0.009522960084560269,0.0008931893905525397,5.94474888650015,-,2.278325003894723,*,0.8792148434495696,0.06909153775557013,0.5719604505126447,0.7142176372860068,0.6470445297517285,0.021094392933370013,0.3995390727273213,0.09320282703299572,-0.004076910487189871,0.0589700929772195,9.192598406892964e-05,0.00012135047884159842,0.7690845303835081,0.036504269628486595,-0.031126022872996147,0.014845263873209802,-0.06769288039437735,0.021760704378421675
