Repository: sarahshi/PyIRoGlass

# PyIRoGlass
PyIRoGlass is a Bayesian MCMC-founded Python algorithm, written in the open-source language Python3, for determining $\mathrm{H_2O}$ and $\mathrm{CO_2}$ species concentrations in the transmission FTIR spectra of basaltic to andesitic glasses. We leverage a database of naturally degassed melt inclusions and back-arc basin basalts to delineate the fundamental shape and variability of the baseline underlying the $\mathrm{CO_{3}^{2-}}$ and $\mathrm{H_2O_{m, 1635}}$ peaks, in the mid-infrared region.

File: FINALDATA/FRH_DensityEpsilon.csv
,Density,Density_Sat,Tau,Na/Na+Ca,epsilon_H2OT_3550,sigma_epsilon_H2OT_3550,epsilon_H2Om_1635,sigma_epsilon_H2Om_1635,epsilon_CO2,sigma_epsilon_CO2,epsilon_H2Om_5200,sigma_epsilon_H2Om_5200,epsilon_OH_4500,sigma_epsilon_OH_4500
FI45MI02a,2804.9099929558784,2803.9389102497357,0.6398275937249596,0.26286735055992977,61.38921482983018,7.1738312012854415,29.101356188261278,8.238706269619552,347.3245238841549,15.193474128840762,0.7001118296336726,0.2864164610972371,0.6274750510404816,0.2662013322950326
FI45MI02b,2804.72785594881,2812.377030584214,0.6398275937249596,0.26286735055992977,61.38921482983018,7.1738312012854415,29.101356188261278,8.238706269619552,347.3245238841549,15.193474128840762,0.7001118296336726,0.2864164610972371,0.6274750510404816,0.2662013322950326
FI45MI02c,2806.732569496688,2805.111395643285,0.6398275937249596,0.26286735055992977,61.38921482983018,7.1738312012854415,29.101356188261278,8.238706269619552,347.3245238841549,15.193474128840762,0.7001118296336726,0.2864164610972371,0.6274750510404816,0.2662013322950326
FI45MI08a,2823.9153456022423,2819.940459674213,0.6341439075512694,0.2506652508779114,60.98357758755911,7.144033856397855,28.395155146091852,8.203350056014644,351.6587743623362,14.898099647569488,0.6735375957853713,0.28515473435876976,0.6073973045908252,0.2650513113936365
FI45MI08b,2770.2147329025893,2822.2013554646014,0.6341439075512694,0.2506652508779114,60.98357758755911,7.144033856397855,28.395155146091852,8.203350056014644,351.6587743623362,14.898099647569488,0.6735375957853713,0.28515473435876976,0.6073973045908252,0.2650513113936365
FI45MI10a,2788.2164427108173,2795.8021180364,0.6559349097819621,0.43785761536007406,62.53877289234173,7.258552283178682,31.10269880965062,8.338504287074672,285.16705437874026,19.092724002440107,0.7754220368630378,0.28997066650898684,0.6843744993727965,0.2694568324416523
FI45MI10b,2787.8157010148484,2795.260267449584,0.6559349097819621,0.43785761536007406,62.53877289234173,7.258552283178682,31.10269880965062,8.338504287074672,285.16705437874026,19.092724002440107,0.7754220368630378,0.28997066650898684,0.6843744993727965,0.2694568324416523
FR01MI02a,2837.0193936815363,2837.0193936815363,0.6286751286307809,0.23881795669642417,60.59327799463546,7.11541223687161,27.715656444893213,8.169259769590566,355.8669960462596,14.607452607808884,0.6479681668168178,0.28393690451164805,0.5880787227410633,0.26394413410583617
FR01MI02b,2836.855535402641,2836.855535402641,0.6286751286307809,0.23881795669642417,60.59327799463546,7.11541223687161,27.715656444893213,8.169259769590566,355.8669960462596,14.607452607808884,0.6479681668168178,0.28393690451164805,0.5880787227410633,0.26394413410583617
FR01MI02c,2836.9651153891828,2836.9651153891828,0.6286751286307809,0.23881795669642417,60.59327799463546,7.11541223687161,27.715656444893213,8.169259769590566,355.8669960462596,14.607452607808884,0.6479681668168178,0.28393690451164805,0.5880787227410633,0.26394413410583617
FR01MI03a,2741.4728539778434,2741.4728539778434,0.6570777601832162,0.39632697611490414,62.62033662948806,7.264578719591115,31.24469858228855,8.345563101005478,299.9189575510126,18.21400905928722,0.7807654659139125,0.2902216603904087,0.6884116435579353,0.269687618330083
FR01MI03b,2743.02970143495,2743.02970143495,0.6570777601832162,0.39632697611490414,62.62033662948806,7.264578719591115,31.24469858228855,8.345563101005478,299.9189575510126,18.21400905928722,0.7807654659139125,0.2902216603904087,0.6884116435579353,0.269687618330083
FR01MI03c,2745.197616092962,2745.197616092962,0.6570777601832162,0.39632697611490414,62.62033662948806,7.264578719591115,31.24469858228855,8.345563101005478,299.9189575510126,18.21400905928722,0.7807654659139125,0.2902216603904087,0.6884116435579353,0.269687618330083
FR01MI04a,2718.492285443075,2668.8078881991983,0.6692406596449787,0.3895985202372945,63.48838684283866,7.328838488148025,32.75594533540085,8.420509884659227,302.30894073955574,18.069331725316754,0.8376334429085679,0.2928833746805736,0.7313773534903993,0.2721421807168332
FR01MI04b,2719.2826803116886,2662.913754082274,0.6692406596449787,0.3895985202372945,63.48838684283866,7.328838488148025,32.75594533540085,8.420509884659227,302.30894073955574,18.069331725316754,0.8376334429085679,0.2928833746805736,0.7313773534903993,0.2721421807168332
FR01MI04c,2720.1524590939152,2667.7119800608607,0.6692406596449787,0.3895985202372945,63.48838684283866,7.328838488148025,32.75594533540085,8.420509884659227,302.30894073955574,18.069331725316754,0.8376334429085679,0.2928833746805736,0.7313773534903993,0.2721421807168332
FR02MI01a,2658.446424749376,2658.446424749376,0.6866945380860127,0.5754508473708502,64.73404730004836,7.421435573407592,34.924599052070405,8.527505343225956,236.2932091243829,21.859168047233133,0.9192395402682187,0.2966732621220671,0.7930335630686778,0.2756595075894318
FR02MI01b,2653.7056857370594,2653.7056857370594,0.6866945380860127,0.5754508473708502,64.73404730004836,7.421435573407592,34.924599052070405,8.527505343225956,236.2932091243829,21.859168047233133,0.9192395402682187,0.2966732621220671,0.7930335630686778,0.2756595075894318
FR02MI01c,2656.7100732779445,2656.7100732779445,0.6866945380860127,0.5754508473708502,64.73404730004836,7.421435573407592,34.924599052070405,8.527505343225956,236.2932091243829,21.859168047233133,0.9192395402682187,0.2966732621220671,0.7930335630686778,0.2756595075894318
FR02MI02a,2763.4342669669877,2725.594413737091,0.6501374200823549,0.4470643442726649,62.12501364139478,7.228012136428047,30.38235761861492,8.302651380530707,281.89677547332474,19.284401530294843,0.7483157114428125,0.2886950168155565,0.6638947394641606,0.26828569069221814
FR02MI02b,2763.7624127273075,2738.7836418442726,0.6501374200823549,0.4470643442726649,62.12501364139478,7.228012136428047,30.38235761861492,8.302651380530707,281.89677547332474,19.284401530294843,0.7483157114428125,0.2886950168155565,0.6638947394641606,0.26828569069221814
FR02MI02c,2768.011921283751,2745.344963984355,0.6501374200823549,0.4470643442726649,62.12501364139478,7.228012136428047,30.38235761861492,8.302651380530707,281.89677547332474,19.284401530294843,0.7483157114428125,0.2886950168155565,0.6638947394641606,0.26828569069221814
FR02MI03a,2756.8423998532353,2756.8423998532353,0.6487853939742424,0.45549193424747836,62.02852130786097,7.2208973859073415,30.214367652700005,8.294279354471183,278.90325084804414,19.458928313148853,0.7419942755176017,0.2883969438647102,0.6591186774926787,0.26801247251712684
FR02MI03b,2752.5450808023534,2752.5450808023534,0.6487853939742424,0.45549193424747836,62.02852130786097,7.2208973859073415,30.214367652700005,8.294279354471183,278.90325084804414,19.458928313148853,0.7419942755176017,0.2883969438647102,0.6591186774926787,0.26801247251712684
FR02MI03c,2750.364579444234,2750.364579444234,0.6487853939742424,0.45549193424747836,62.02852130786097,7.2208973859073415,30.214367652700005,8.294279354471183,278.90325084804414,19.458928313148853,0.7419942755176017,0.2883969438647102,0.6591186774926787,0.26801247251712684
FR02MI04a,2720.203281797928,2720.203281797928,0.6679868530301523,0.47464547366826854,63.39890430597135,7.3222040110631195,32.60015919397594,8.41279888821971,272.0998121320206,19.852400658856155,0.8317712349743616,0.29260978991947206,0.7269482540397796,0.27188928731131246
FR02MI04b,2721.1703121222467,2721.1703121222467,0.6679868530301523,0.47464547366826854,63.39890430597135,7.3222040110631195,32.60015919397594,8.41279888821971,272.0998121320206,19.852400658856155,0.8317712349743616,0.29260978991947206,0.7269482540397796,0.27188928731131246
FR02MI04c,2721.376544690635,2721.376544690635,0.6679868530301523,0.47464547366826854,63.39890430597135,7.3222040110631195,32.60015919397594,8.41279888821971,272.0998121320206,19.852400658856155,0.8317712349743616,0.29260978991947206,0.7269482540397796,0.27188928731131246
FR02MI05a,2814.912933366787,2814.912933366787,0.6411246388510683,0.4708729516733672,61.48178324264849,7.180638317519176,29.262514737802377,8.246764299610469,273.4398319389761,19.775241913855048,0.7061762004380574,0.28670383310009506,0.6320568914834537,0.2664636785893497
FR02MI05b,2801.03181117599,2801.03181117599,0.6411246388510683,0.4708729516733672,61.48178324264849,7.180638317519176,29.262514737802377,8.246764299610469,273.4398319389761,19.775241913855048,0.7061762004380574,0.28670383310009506,0.6320568914834537,0.2664636785893497
FR02MI05c,2815.157687719788,2815.157687719788,0.6411246388510683,0.4708729516733672,61.48178324264849,7.180638317519176,29.262514737802377,8.246764299610469,273.4398319389761,19.775241913855048,0.7061762004380574,0.28670383310009506,0.6320568914834537,0.2664636785893497
FR02MI05d,2803.1519298851485,2803.1519298851485,0.6411246388510683,0.4708729516733672,61.48178324264849,7.180638317519176,29.262514737802377,8.246764299610469,273.4398319389761,19.775241913855048,0.7061762004380574,0.28670383310009506,0.6320568914834537,0.2664636785893497
FR02MI06a,2763.44405935593,2760.227607233706,0.6415752005834202,0.4864800309900609,61.51393924370114,7.183003567197679,29.31849727364707,8.249562559899546,267.8961146481661,20.09340145632252,0.7082828144333977,0.286803610659387,0.6336485107153447,0.266554803131505
FR02MI06b,2764.2619905954057,2748.1047839349253,0.6415752005834202,0.4864800309900609,61.51393924370114,7.183003567197679,29.31849727364707,8.249562559899546,267.8961146481661,20.09340145632252,0.7082828144333977,0.286803610659387,0.6336485107153447,0.266554803131505
FR02MI06c,2768.1026714091927,2765.13403972896,0.6415752005834202,0.4864800309900609,61.51393924370114,7.183003567197679,29.31849727364707,8.249562559899546,267.8961146481661,20.09340145632252,0.7082828144333977,0.286803610659387,0.6336485107153447,0.266554803131505
FR02MI07a,2761.106786282497,2761.106786282497,0.6316805476448654,0.4187342812607038,60.80777081557717,7.1311355279924955,28.08908136228696,8.188003071865335,291.9597640045073,18.69106195838355,0.662020087568902,0.28460663988340207,0.5986954315275352,0.2645526720077002
FR02MI07b,2759.440725292218,2759.440725292218,0.6316805476448654,0.4187342812607038,60.80777081557717,7.1311355279924955,28.08908136228696,8.188003071865335,291.9597640045073,18.69106195838355,0.662020087568902,0.28460663988340207,0.5986954315275352,0.2645526720077002
FR02MI07c,2758.4845180577468,2758.4845180577468,0.6316805476448654,0.4187342812607038,60.80777081557717,7.1311355279924955,28.08908136228696,8.188003071865335,291.9597640045073,18.69106195838355,0.662020087568902,0.28460663988340207,0.5986954315275352,0.2645526720077002
FR02MI08a,2725.4898424812586,2725.4898424812586,0.6609698674877389,0.44061025617162436,62.89811123304339,7.285117396669868,31.72829499326079,8.369581090660281,284.1893017734813,19.15014494540108,0.7989631225952127,0.2910752895543282,0.7021605982375223,0.270473391105416
FR02MI08b,2723.772593472798,2723.772593472798,0.6609698674877389,0.44061025617162436,62.89811123304339,7.285117396669868,31.72829499326079,8.369581090660281,284.1893017734813,19.15014494540108,0.7989631225952127,0.2910752895543282,0.7021605982375223,0.270473391105416
FR02MI08c,2723.265886550587,2723.265886550587,0.6609698674877389,0.44061025617162436,62.89811123304339,7.285117396669868,31.72829499326079,8.369581090660281,284.1893017734813,19.15014494540108,0.7989631225952127,0.2910752895543282,0.7021605982375223,0.270473391105416
FR02MI09a,2801.636608642063,2801.636608642063,0.6570061968964734,0.3560528207215633,62.61522925138957,7.264201296019624,31.235806805695972,8.345121175236203,314.2245509997509,17.337413317146787,0.7804308697629745,0.290205948142175,0.6881588446731244,0.2696731676873489
FR02MI09b,2802.3614977627476,2802.3614977627476,0.6570061968964734,0.3560528207215633,62.61522925138957,7.264201296019624,31.235806805695972,8.345121175236203,314.2245509997509,17.337413317146787,0.7804308697629745,0.290205948142175,0.6881588446731244,0.2696731676873489
FR02MI09c,2800.362688956372,2800.362688956372,0.6570061968964734,0.3560528207215633,62.61522925138957,7.264201296019624,31.235806805695972,8.345121175236203,314.2245509997509,17.337413317146787,0.7804308697629745,0.290205948142175,0.6881588446731244,0.2696731676873489
FR02MI10a,2773.521746109154,2773.521746109154,0.6582005769409491,0.33076843537055245,62.700470591720325,7.2705014613960826,31.384209164021016,8.352495366676234,323.20569868367227,16.773065514634602,0.7860152271035621,0.2904681036799803,0.6923780184565955,0.2699143332979091
FR02MI10b,2776.938485066851,2776.938485066851,0.6582005769409491,0.33076843537055245,62.700470591720325,7.2705014613960826,31.384209164021016,8.352495366676234,323.20569868367227,16.773065514634602,0.7860152271035621,0.2904681036799803,0.6923780184565955,0.2699143332979091
FR02MI10c,2778.554944694214,2778.554944694214,0.6582005769409491,0.33076843537055245,62.700470591720325,7.2705014613960826,31.384209164021016,8.352495366676234,323.20569868367227,16.773065514634602,0.7860152271035621,0.2904681036799803,0.6923780184565955,0.2699143332979091
FR04MI01a,2801.119016946961,2801.119016946961,0.642256283903153,0.45109899906316286,61.562547268692406,7.18657956299288,29.403122239822366,8.253791616961921,280.4636447080695,19.368064406798904,0.7114672385651413,0.28695439023634156,0.636054452526134,0.26669254190954783
FR04MI01b,2804.172178342747,2804.172178342747,0.642256283903153,0.45109899906316286,61.562547268692406,7.18657956299288,29.403122239822366,8.253791616961921,280.4636447080695,19.368064406798904,0.7114672385651413,0.28695439023634156,0.636054452526134,0.26669254190954783
FR04MI01c,2803.013309423993,2803.013309423993,0.642256283903153,0.45109899906316286,61.562547268692406,7.18657956299288,29.403122239822366,8.253791616961921,280.4636447080695,19.368064406798904,0.7114672385651413,0.28695439023634156,0.636054452526134,0.26669254190954783
FR04MI02a,2808.245277081248,2808.245277081248,0.6362440698380151,0.43426679298084575,61.13346342085172,7.155038167205348,28.65610143170666,8.21642313024144,286.44253351920077,19.017671514068105,0.6833569633615948,0.28562141876290775,0.6148161740723248,0.2654763307911548
FR04MI02b,2816.9462135464523,2816.9462135464523,0.6362440698380151,0.43426679298084575,61.13346342085172,7.155038167205348,28.65610143170666,8.21642313024144,286.44253351920077,19.017671514068105,0.6833569633615948,0.28562141876290775,0.6148161740723248,0.2654763307911548
FR04MI02c,2812.674565707633,2812.674565707633,0.6362440698380151,0.43426679298084575,61.13346342085172,7.155038167205348,28.65610143170666,8.21642313024144,286.44253351920077,19.017671514068105,0.6833569633615948,0.28562141876290775,0.6148161740723248,0.2654763307911548
FR04MI03a,2814.4548241250804,2814.4548241250804,0.6678125882751441,0.3177046780081615,63.386467258518984,7.321282080525509,32.57850670510879,8.411726879873319,327.84601453670757,16.476797773741204,0.8309564552329078,0.2925717503914582,0.7263326599588886,0.2718541356071232
FR04MI03b,2814.2047000794096,2814.2047000794096,0.6678125882751441,0.3177046780081615,63.386467258518984,7.321282080525509,32.57850670510879,8.411726879873319,327.84601453670757,16.476797773741204,0.8309564552329078,0.2925717503914582,0.7263326599588886,0.2718541356071232
FR04MI03c,2813.891791790651,2813.891791790651,0.6678125882751441,0.3177046780081615,63.386467258518984,7.321282080525509,32.57850670510879,8.411726879873319,327.84601453670757,16.476797773741204,0.8309564552329078,0.2925717503914582,0.7263326599588886,0.2718541356071232
FR04MI04a,2795.8338777161416,2795.8338777161416,0.653624340270979,0.42744885074988115,62.37387057087836,7.246374397997767,30.815609314066847,8.324224212267959,288.8643027347332,18.874704270845204,0.7646189044184899,0.2894627424601936,0.6762123617427194,0.2689901589204185
FR04MI04b,2798.2929808573804,2798.2929808573804,0.653624340270979,0.42744885074988115,62.37387057087836,7.246374397997767,30.815609314066847,8.324224212267959,288.8643027347332,18.874704270845204,0.7646189044184899,0.2894627424601936,0.6762123617427194,0.2689901589204185
FR04MI04c,2797.175632909952,2797.175632909952,0.653624340270979,0.42744885074988115,62.37387057087836,7.246374397997767,30.815609314066847,8.324224212267959,288.8643027347332,18.874704270845204,0.7646189044184899,0.2894627424601936,0.6762123617427194,0.2689901589204185
FR04MI05a,2792.248025605466,2792.248025605466,0.6510670931464144,0.4058757482822619,62.19136319103467,7.23290599161067,30.49786999326973,8.308405728207306,296.5271830686746,18.418180565033083,0.7526624238846686,0.2888998483918627,0.6671788300157582,0.2684735380559323
FR04MI05b,2792.769647194097,2792.769647194097,0.6510670931464144,0.4058757482822619,62.19136319103467,7.23290599161067,30.49786999326973,8.308405728207306,296.5271830686746,18.418180565033083,0.7526624238846686,0.2888998483918627,0.6671788300157582,0.2684735380559323
FR04MI05c,2792.3414895489223,2792.3414895489223,0.6510670931464144,0.4058757482822619,62.19136319103467,7.23290599161067,30.49786999326973,8.308405728207306,296.5271830686746,18.418180565033083,0.7526624238846686,0.2888998483918627,0.6671788300157582,0.2684735380559323
FR04MI07a,2825.4728338816617,2825.4728338816617,0.6631371115516704,0.3581231686688997,63.0527846049637,7.2965639319791284,31.997576225512617,8.382940638175327,313.4891524360129,17.38312148146317,0.8090961328989583,0.29154984377529664,0.7098164355727299,0.2709108034667432
FR04MI07b,2824.7059042532997,2824.7059042532997,0.6631371115516704,0.3581231686688997,63.0527846049637,7.2965639319791284,31.997576225512617,8.382940638175327,313.4891524360129,17.38312148146317,0.8090961328989583,0.29154984377529664,0.7098164355727299,0.2709108034667432
FR04MI07c,2822.1617965402625,2822.1617965402625,0.6631371115516704,0.3581231686688997,63.0527846049637,7.2965639319791284,31.997576225512617,8.382940638175327,313.4891524360129,17.38312148146317,0.8090961328989583,0.29154984377529664,0.7098164355727299,0.2709108034667432
FR04MI08a,2775.526777832224,2775.526777832224,0.6568335128754784,0.3892752114138206,62.60290501885454,7.263290595667275,31.214350723874063,8.34405475056985,302.42378174719045,18.06236265045714,0.7796234807876599,0.290168031589254,0.687548834569911,0.2696382975005393
FR04MI08b,2778.9324338819774,2778.9324338819774,0.6568335128754784,0.3892752114138206,62.60290501885454,7.263290595667275,31.214350723874063,8.34405475056985,302.42378174719045,18.06236265045714,0.7796234807876599,0.290168031589254,0.687548834569911,0.2696382975005393
FR04MI08c,2779.6005900203654,2779.6005900203654,0.6568335128754784,0.3892752114138206,62.60290501885454,7.263290595667275,31.214350723874063,8.34405475056985,302.42378174719045,18.06236265045714,0.7796234807876599,0.290168031589254,0.687548834569911,0.2696382975005393
FR04MI08d,2779.940155841465,2779.940155841465,0.6568335128754784,0.3892752114138206,62.60290501885454,7.263290595667275,31.214350723874063,8.34405475056985,302.42378174719045,18.06236265045714,0.7796234807876599,0.290168031589254,0.687548834569911,0.2696382975005393
FR06MI01a,2760.612081042959,2760.612081042959,0.6588030916789669,0.49863871614979555,62.74347127988086,7.273680457648103,31.45907194196259,8.356214143961115,263.577285238397,20.339391449557034,0.7888323016315768,0.29060028613969735,0.6945064150239677,0.2700359804878057
FR06MI01b,2756.8478576784273,2756.8478576784273,0.6588030916789669,0.49863871614979555,62.74347127988086,7.273680457648103,31.45907194196259,8.356214143961115,263.577285238397,20.339391449557034,0.7888323016315768,0.29060028613969735,0.6945064150239677,0.2700359804878057
FR06MI01c,2756.9157287950134,2756.9157287950134,0.6588030916789669,0.49863871614979555,62.74347127988086,7.273680457648103,31.45907194196259,8.356214143961115,263.577285238397,20.339391449557034,0.7888323016315768,0.29060028613969735,0.6945064150239677,0.2700359804878057
FR06MI02a,2736.344779380186,2736.344779380186,0.6562245560148801,0.4801048953103752,62.55944456483817,7.2600794456482465,31.138687508761763,8.34029356005523,270.16059662980956,19.963773058982678,0.7767762859351399,0.29003429355712806,0.6853976810627964,0.2695153257332053
FR06MI02b,2740.4196558152526,2740.4196558152526,0.6562245560148801,0.4801048953103752,62.55944456483817,7.2600794456482465,31.138687508761763,8.34029356005523,270.16059662980956,19.963773058982678,0.7767762859351399,0.29003429355712806,0.6853976810627964,0.2695153257332053
FR06MI02c,2742.042185127194,2742.042185127194,0.6562245560148801,0.4801048953103752,62.55944456483817,7.2600794456482465,31.138687508761763,8.34029356005523,270.16059662980956,19.963773058982678,0.7767762859351399,0.29003429355712806,0.6853976810627964,0.2695153257332053
FR06MI03a,2652.2795351352106,2652.2795351352106,0.6531857032253959,0.4177733390397543,62.342565619110985,7.244063484212103,30.76110842692097,8.3215119513045,292.30109577438236,18.670748739706514,0.7625680446300289,0.28936624654520077,0.6746628667291823,0.26890155382297565
FR06MI03b,2667.1706707240796,2667.1706707240796,0.6531857032253959,0.4177733390397543,62.342565619110985,7.244063484212103,30.76110842692097,8.3215119513045,292.30109577438236,18.670748739706514,0.7625680446300289,0.28936624654520077,0.6746628667291823,0.26890155382297565
FR06MI03c,2653.7493313610457,2653.7493313610457,0.6531857032253959,0.4177733390397543,62.342565619110985,7.244063484212103,30.76110842692097,8.3215119513045,292.30109577438236,18.670748739706514,0.7625680446300289,0.28936624654520077,0.6746628667291823,0.26890155382297565
FR06MI04a,2789.0547255000415,2789.0547255000415,0.6708876047492347,0.3442815863014192,63.60592715907826,7.3375568030703295,32.96057914407335,8.430633572961492,318.4057558533285,17.076114685304514,0.8453337808579797,0.29324246813308236,0.737195223303976,0.27247432403233757
FR06MI04b,2788.229387974782,2788.229387974782,0.6708876047492347,0.3442815863014192,63.60592715907826,7.3375568030703295,32.96057914407335,8.430633572961492,318.4057558533285,17.076114685304514,0.8453337808579797,0.29324246813308236,0.737195223303976,0.27247432403233757
FR06MI04c,2788.2529013245735,2788.2529013245735,0.6708876047492347,0.3442815863014192,63.60592715907826,7.3375568030703295,32.96057914407335,8.430633572961492,318.4057558533285,17.076114685304514,0.8453337808579797,0.29324246813308236,0.737195223303976,0.27247432403233757
FR06MI05a,2774.3004420817065,2774.3004420817065,0.656797387216351,0.5140885241214259,62.6003267778511,7.263100082072516,31.209862091436378,8.343831645192253,258.0894315628916,20.649701128226912,0.7794545742568908,0.290160098963519,0.6874212198842784,0.26963100254955813
FR06MI05b,2774.298799399462,2774.298799399462,0.656797387216351,0.5140885241214259,62.6003267778511,7.263100082072516,31.209862091436378,8.343831645192253,258.0894315628916,20.649701128226912,0.7794545742568908,0.290160098963519,0.6874212198842784,0.26963100254955813
FR06MI05c,2773.836933330915,2773.836933330915,0.656797387216351,0.5140885241214259,62.6003267778511,7.263100082072516,31.209862091436378,8.343831645192253,258.0894315628916,20.649701128226912,0.7794545742568908,0.290160098963519,0.6874212198842784,0.26963100254955813
FR06MI06a,2841.1359889527057,2841.1359889527057,0.6316689727360845,0.39076117391001586,60.80694472948904,7.131074944069409,28.08764317368994,8.187930925551491,301.8959599929406,18.094380164488673,0.6619659687587993,0.28460406268378424,0.5986545429076187,0.26455032868428574
FR06MI06b,2840.847530200227,2840.847530200227,0.6316689727360845,0.39076117391001586,60.80694472948904,7.131074944069409,28.08764317368994,8.187930925551491,301.8959599929406,18.094380164488673,0.6619659687587993,0.28460406268378424,0.5986545429076187,0.26455032868428574
FR06MI06c,2842.5174076886233,2842.5174076886233,0.6316689727360845,0.39076117391001586,60.80694472948904,7.131074944069409,28.08764317368994,8.187930925551491,301.8959599929406,18.094380164488673,0.6619659687587993,0.28460406268378424,0.5986545429076187,0.26455032868428574
FR06MI07a,2734.8495972788,2734.8495972788,0.657429834452944,0.4277474251987983,62.64546370925331,7.266435667445747,31.288443998309887,8.347737105442352,288.75824750803326,18.880978029941577,0.7824115990201044,0.2902989520585187,0.689655353661383,0.2697587105532155
FR06MI07b,2738.8116852605667,2738.8116852605667,0.657429834452944,0.4277474251987983,62.64546370925331,7.266435667445747,31.288443998309887,8.347737105442352,288.75824750803326,18.880978029941577,0.7824115990201044,0.2902989520585187,0.689655353661383,0.2697587105532155
FR06MI07c,2741.8948906996993,2741.8948906996993,0.657429834452944,0.4277474251987983,62.64546370925331,7.266435667445747,31.288443998309887,8.347737105442352,288.75824750803326,18.880978029941577,0.7824115990201044,0.2902989520585187,0.689655353661383,0.2697587105532155
FR06MI08a,2822.534098541627,2822.534098541627,0.6342393647535794,0.36017609863731465,60.990390243134506,7.144533873937118,28.407015754453028,8.203944479509701,312.75994083070304,17.428372872281642,0.6739839086075738,0.2851759581747776,0.607734509258044,0.26507063150732724
FR06MI08b,2824.219396823376,2824.219396823376,0.6342393647535794,0.36017609863731465,60.990390243134506,7.144533873937118,28.407015754453028,8.203944479509701,312.75994083070304,17.428372872281642,0.6739839086075738,0.2851759581747776,0.607734509258044,0.26507063150732724
FR06MI08c,2823.565104259482,2823.565104259482,0.6342393647535794,0.36017609863731465,60.990390243134506,7.144533873937118,28.407015754453028,8.203944479509701,312.75994083070304,17.428372872281642,0.6739839086075738,0.2851759581747776,0.607734509258044,0.26507063150732724
CL05MI01a,,,0.6587162261276881,0.3765275459272956,62.7372717991931,7.273222102321053,31.448278850829993,8.35567805097955,306.95182009063114,17.786294277549263,0.7884261593143371,0.29058123182066503,0.6941995605530331,0.2700184428550794
CL05MI01b,,,0.6587162261276881,0.3765275459272956,62.7372717991931,7.273222102321053,31.448278850829993,8.35567805097955,306.95182009063114,17.786294277549263,0.7884261593143371,0.29058123182066503,0.6941995605530331,0.2700184428550794
CL05MI01c,,,0.6587162261276881,0.3765275459272956,62.7372717991931,7.273222102321053,31.448278850829993,8.35567805097955,306.95182009063114,17.786294277549263,0.7884261593143371,0.29058123182066503,0.6941995605530331,0.2700184428550794
CL05MI02a,,,0.6510183245066148,0.3585483481472482,62.18788263705032,7.232649237223166,30.49181046373218,8.308103915700059,313.33812643185223,17.392499320923083,0.7524344047437634,0.2888891059533968,0.6670065537227559,0.26846368442343455
CL05MI02b,,,0.6510183245066148,0.3585483481472482,62.18788263705032,7.232649237223166,30.49181046373218,8.308103915700059,313.33812643185223,17.392499320923083,0.7524344047437634,0.2888891059533968,0.6670065537227559,0.26846368442343455
CL05MI02c,,,0.6510183245066148,0.3585483481472482,62.18788263705032,7.232649237223166,30.49181046373218,8.308103915700059,313.33812643185223,17.392499320923083,0.7524344047437634,0.2888891059533968,0.6670065537227559,0.26846368442343455
CL05MI05a,,,0.6552307666251751,0.3953958066134354,62.488519116965236,7.2548402186042305,31.015208646407388,8.334153707850822,300.2497138931327,18.19402716993552,0.7721297958174715,0.28981594466598787,0.6818870981802969,0.2693146255982595
CL05MI05b,,,0.6552307666251751,0.3953958066134354,62.488519116965236,7.2548402186042305,31.015208646407388,8.334153707850822,300.2497138931327,18.19402716993552,0.7721297958174715,0.28981594466598787,0.6818870981802969,0.2693146255982595
CL05MI05c,,,0.6552307666251751,0.3953958066134354,62.488519116965236,7.2548402186042305,31.015208646407388,8.334153707850822,300.2497138931327,18.19402716993552,0.7721297958174715,0.28981594466598787,0.6818870981802969,0.2693146255982595
SH01MI02a,,,0.7075645896962894,0.556318937888233,66.22351556457626,7.532728845987525,37.517714109254854,8.654616160675607,243.08896477172883,21.485805764780736,1.0168180509335127,0.30116064772741474,0.8667574795231157,0.2798578198136678
SH01MI02b,,,0.7075645896962894,0.556318937888233,66.22351556457626,7.532728845987525,37.517714109254854,8.654616160675607,243.08896477172883,21.485805764780736,1.0168180509335127,0.30116064772741474,0.8667574795231157,0.2798578198136678
SH01MI02c,,,0.7075645896962894,0.556318937888233,66.22351556457626,7.532728845987525,37.517714109254854,8.654616160675607,243.08896477172883,21.485805764780736,1.0168180509335127,0.30116064772741474,0.8667574795231157,0.2798578198136678
SH01MI02d,,,0.7075645896962894,0.556318937888233,66.22351556457626,7.532728845987525,37.517714109254854,8.654616160675607,243.08896477172883,21.485805764780736,1.0168180509335127,0.30116064772741474,0.8667574795231157,0.2798578198136678
SR1MI01a,,,0.6758650663908616,0.2786083713514054,63.96116208094389,7.363930053418288,33.57903141101001,8.461194527939606,341.7332298716126,15.5689221945601,0.8686060421323325,0.2943258444607716,0.7547782160571792,0.273477822695121
SR1MI01b,,,0.6758650663908616,0.2786083713514054,63.96116208094389,7.363930053418288,33.57903141101001,8.461194527939606,341.7332298716126,15.5689221945601,0.8686060421323325,0.2943258444607716,0.7547782160571792,0.273477822695121
SR02MI01a,,,0.6852189493357403,0.17225387410893178,64.62873646248711,7.413590066435621,34.74125636188468,8.518484466569438,379.51091097097463,12.89134219852788,0.9123403837498354,0.29635418339423286,0.7878210133453885,0.27536236822729254
SR02MI01b,,,0.6852189493357403,0.17225387410893178,64.62873646248711,7.413590066435621,34.74125636188468,8.518484466569438,379.51091097097463,12.89134219852788,0.9123403837498354,0.29635418339423286,0.7878210133453885,0.27536236822729254
SR02MI01c,,,0.6852189493357403,0.17225387410893178,64.62873646248711,7.413590066435621,34.74125636188468,8.518484466569438,379.51091097097463,12.89134219852788,0.9123403837498354,0.29635418339423286,0.7878210133453885,0.27536236822729254
SR3MI01a,,,0.6631833133683431,0.30044745171887055,63.05608196814145,7.296808029224732,32.00331682590597,8.383225328490315,333.97587277796305,16.08015205190796,0.8093121507864627,0.2915599544448939,0.7099796445065665,0.27092012731904525
SR3MI01b,,,0.6631833133683431,0.30044745171887055,63.05608196814145,7.296808029224732,32.00331682590597,8.383225328490315,333.97587277796305,16.08015205190796,0.8093121507864627,0.2915599544448939,0.7099796445065665,0.27092012731904525
SR10MI02a,,,0.6891577063251619,0.18967515459450623,64.90984039298922,7.434538863716809,35.23064902111655,8.542553656989062,373.322779809712,13.355708704424924,0.9307561523390717,0.2972053553618331,0.8017347590631738,0.27615542540806487
SR10MI02b,,,0.6891577063251619,0.18967515459450623,64.90984039298922,7.434538863716809,35.23064902111655,8.542553656989062,373.322779809712,13.355708704424924,0.9307561523390717,0.2972053553618331,0.8017347590631738,0.27615542540806487
SR10MI02c,,,0.6891577063251619,0.18967515459450623,64.90984039298922,7.434538863716809,35.23064902111655,8.542553656989062,373.322779809712,13.355708704424924,0.9307561523390717,0.2972053553618331,0.8017347590631738,0.27615542540806487
SR10MI03a,,,0.689205260989599,0.1939602085880044,64.91323430714104,7.434791925128177,35.23655771356704,8.542844061044134,371.8007059204353,13.468130169666452,0.9309784955041778,0.2972156215123013,0.8019027469615003,0.27616499863608873
SR10MI03b,,,0.689205260989599,0.1939602085880044,64.91323430714104,7.434791925128177,35.23655771356704,8.542844061044134,371.8007059204353,13.468130169666452,0.9309784955041778,0.2972156215123013,0.8019027469615003,0.27616499863608873
SR10MI03c,,,0.689205260989599,0.1939602085880044,64.91323430714104,7.434791925128177,35.23655771356704,8.542844061044134,371.8007059204353,13.468130169666452,0.9309784955041778,0.2972156215123013,0.8019027469615003,0.27616499863608873
SR10MI05a,,,0.6874457923735248,0.1859861532593508,64.78766333515624,7.425431092358594,35.01794279846358,8.532096334197137,374.6331326356663,13.258372311272364,0.9227520507246014,0.2968356191577081,0.7956873853669086,0.2758107720752735
SR10MI05b,,,0.6874457923735248,0.1859861532593508,64.78766333515624,7.425431092358594,35.01794279846358,8.532096334197137,374.6331326356663,13.258372311272364,0.9227520507246014,0.2968356191577081,0.7956873853669086,0.2758107720752735
SR10MI05c,,,0.6874457923735248,0.1859861532593508,64.78766333515624,7.425431092358594,35.01794279846358,8.532096334197137,374.6331326356663,13.258372311272364,0.9227520507246014,0.2968356191577081,0.7956873853669086,0.2758107720752735
SR10MI11a,,,0.6835192938125584,0.1744195000911362,64.50743427264669,7.404557111627893,34.53007325551327,8.508088170861237,378.7416691442779,12.949731224300953,0.9043935967608432,0.2959863523836422,0.7818169428173265,0.275020058001541
SR10MI11b,,,0.6835192938125584,0.1744195000911362,64.50743427264669,7.404557111627893,34.53007325551327,8.508088170861237,378.7416691442779,12.949731224300953,0.9043935967608432,0.2959863523836422,0.7818169428173265,0.275020058001541
SR10MI11c,,,0.6835192938125584,0.1744195000911362,64.50743427264669,7.404557111627893,34.53007325551327,8.508088170861237,378.7416691442779,12.949731224300953,0.9043935967608432,0.2959863523836422,0.7818169428173265,0.275020058001541
WD12MI01a,,,0.6289032364342243,0.26295697465232715,60.609557749974094,7.116605101830201,27.743998961280624,8.170683108765957,347.2926889315277,15.195629292882497,0.6490346912388358,0.28398777664381497,0.588884518575099,0.263990328141315
WD12MI01b,,,0.6289032364342243,0.26295697465232715,60.609557749974094,7.116605101830201,27.743998961280624,8.170683108765957,347.2926889315277,15.195629292882497,0.6490346912388358,0.28398777664381497,0.588884518575099,0.263990328141315
WD12MI01c,,,0.6289032364342243,0.26295697465232715,60.609557749974094,7.116605101830201,27.743998961280624,8.170683108765957,347.2926889315277,15.195629292882497,0.6490346912388358,0.28398777664381497,0.588884518575099,0.263990328141315
WD23MI03Aa,,,0.6321162250423848,0.26702961624009003,60.838864541136424,7.133416053041671,28.143214511580496,8.190718417732592,345.84606505455395,15.293347730831009,0.6640571094399714,0.2847036329515336,0.6002344715191756,0.2646408722056143
WD23MI03Ab,,,0.6321162250423848,0.26702961624009003,60.838864541136424,7.133416053041671,28.143214511580496,8.190718417732592,345.84606505455395,15.293347730831009,0.6640571094399714,0.2847036329515336,0.6002344715191756,0.2646408722056143
WD23MI03Ac,,,0.6321162250423848,0.26702961624009003,60.838864541136424,7.133416053041671,28.143214511580496,8.190718417732592,345.84606505455395,15.293347730831009,0.6640571094399714,0.2847036329515336,0.6002344715191756,0.2646408722056143
WD23MI04a,,,0.6328562122057971,0.2688643884120496,60.89167645634596,7.137290170540622,28.235158311787615,8.19532934834589,345.19434425478136,15.337234728455364,0.6675169401421464,0.2848683186436563,0.602848492453647,0.26479066886351776
WD23MI04b,,,0.6328562122057971,0.2688643884120496,60.89167645634596,7.137290170540622,28.235158311787615,8.19532934834589,345.19434425478136,15.337234728455364,0.6675169401421464,0.2848683186436563,0.602848492453647,0.26479066886351776
WD23MI04c,,,0.6328562122057971,0.2688643884120496,60.89167645634596,7.137290170540622,28.235158311787615,8.19532934834589,345.19434425478136,15.337234728455364,0.6675169401421464,0.2848683186436563,0.602848492453647,0.26479066886351776
WD23MI04d,,,0.6328562122057971,0.2688643884120496,60.89167645634596,7.137290170540622,28.235158311787615,8.19532934834589,345.19434425478136,15.337234728455364,0.6675169401421464,0.2848683186436563,0.602848492453647,0.26479066886351776
WD32MI02a,,,0.655399202400769,0.3491986984236112,62.50054015778694,7.255728100139489,31.03613688146963,8.335194495671814,316.6591715668317,17.185561934329293,0.7729173220024625,0.28985296053782517,0.6824821012631692,0.269348643333245
WD32MI02b,,,0.655399202400769,0.3491986984236112,62.50054015778694,7.255728100139489,31.03613688146963,8.335194495671814,316.6591715668317,17.185561934329293,0.7729173220024625,0.28985296053782517,0.6824821012631692,0.269348643333245
WD32MI02c,,,0.655399202400769,0.3491986984236112,62.50054015778694,7.255728100139489,31.03613688146963,8.335194495671814,316.6591715668317,17.185561934329293,0.7729173220024625,0.28985296053782517,0.6824821012631692,0.269348643333245
WD32MI04a,,,0.6551893909406042,0.3210592784778785,62.485566188518185,7.254622120143507,31.010067695504844,8.333898032176693,326.65444267048156,16.553194495462048,0.7719363426457413,0.28980685132429884,0.6817409376642853,0.2693062691686516
WD32MI04b,,,0.6551893909406042,0.3210592784778785,62.485566188518185,7.254622120143507,31.010067695504844,8.333898032176693,326.65444267048156,16.553194495462048,0.7719363426457413,0.28980685132429884,0.6817409376642853,0.2693062691686516
WD32MI04c,,,0.6551893909406042,0.3210592784778785,62.485566188518185,7.254622120143507,31.010067695504844,8.333898032176693,326.65444267048156,16.553194495462048,0.7719363426457413,0.28980685132429884,0.6817409376642853,0.2693062691686516
WD33MI05a,,,0.6321185643169751,0.2678693900193444,60.839031492101824,7.133428298650747,28.143505167697498,8.190732995991116,345.54777295736176,15.313445201121818,0.664068046783818,0.28470415367026625,0.6002427350581296,0.26464134576649606
WD33MI05b,,,0.6321185643169751,0.2678693900193444,60.839031492101824,7.133428298650747,28.143505167697498,8.190732995991116,345.54777295736176,15.313445201121818,0.664068046783818,0.28470415367026625,0.6002427350581296,0.26464134576649606
WD33MI05c,,,0.6321185643169751,0.2678693900193444,60.839031492101824,7.133428298650747,28.143505167697498,8.190732995991116,345.54777295736176,15.313445201121818,0.664068046783818,0.28470415367026625,0.6002427350581296,0.26464134576649606
WD71AMI01a,,,0.7179157256565566,0.32172131303352747,66.96226258842356,7.5881515602916485,38.80384827982465,8.717338077881676,326.41928448753197,16.568245109637285,1.0652150769475486,0.30336902889130396,0.9033230950277509,0.28193719614924956
WD71AMI01b,,,0.7179157256565566,0.32172131303352747,66.96226258842356,7.5881515602916485,38.80384827982465,8.717338077881676,326.41928448753197,16.568245109637285,1.0652150769475486,0.30336902889130396,0.9033230950277509,0.28193719614924956
WD71AMI01c,,,0.7179157256565566,0.32172131303352747,66.96226258842356,7.5881515602916485,38.80384827982465,8.717338077881676,326.41928448753197,16.568245109637285,1.0652150769475486,0.30336902889130396,0.9033230950277509,0.28193719614924956
WD71AMI01d,,,0.7179157256565566,0.32172131303352747,66.96226258842356,7.5881515602916485,38.80384827982465,8.717338077881676,326.41928448753197,16.568245109637285,1.0652150769475486,0.30336902889130396,0.9033230950277509,0.28193719614924956
