Repository: sarahshi/PyIRoGlass

# PyIRoGlass
PyIRoGlass is a Bayesian MCMC-founded Python algorithm, written in the open-source language Python3, for determining $\mathrm{H_2O}$ and $\mathrm{CO_2}$ species concentrations in the transmission FTIR spectra of basaltic to andesitic glasses. We leverage a database of naturally degassed melt inclusions and back-arc basin basalts to delineate the fundamental shape and variability of the baseline underlying the $\mathrm{CO_{3}^{2-}}$ and $\mathrm{H_2O_{m, 1635}}$ peaks, in the mid-infrared region.

File: FINALDATA/FUEGO_DF.csv (part 1 of 2)
,PH_3550_M,PH_3550_STD,H2Ot_3550_MAX,BL_H2Ot_3550_MAX,H2Ot_3550_SAT,PH_1635_BP,PH_1635_STD,PH_1515_BP,PH_1515_STD,P_1515_BP,P_1515_STD,STD_1515_BP,STD_1515_STD,PH_1430_BP,PH_1430_STD,P_1430_BP,P_1430_STD,STD_1430_BP,STD_1430_STD,PH_5200_M,PH_5200_STD,PH_4500_M,PH_4500_STD,STN_P5200,ERR_5200,STN_P4500,ERR_4500,AVG_BL_BP,AVG_BL_STD,PC1_BP,PC1_STD,PC2_BP,PC2_STD,PC3_BP,PC3_STD,PC4_BP,PC4_STD,m_BP,m_STD,b_BP,b_STD,PH_1635_PC1_BP,PH_1635_PC1_STD,PH_1635_PC2_BP,PH_1635_PC2_STD
AC4_EUH102_030920_256s_15x20_a,1.2103872978522416,1.957924804096199e-05,1.524134,0.3142694326790509,-,0.24605813489054146,0.003069885144992232,0.019893489064893143,0.003337592430309729,1517.5107330086564,6.095169205966538,30.56520586229708,3.8946361268544387,0.02272408587905122,0.003468751436678322,1434.8274701631683,4.123983139139305,25.578459901246603,2.8831875762160237,0.010924621267860776,0.0013000481460641398,0.010582607391059965,0.0009489751420162606,5.018519990213393,-,6.744548991714189,-,0.41227999152978245,0.051988881082999684,-1.8380259304769564,0.5429470107676161,0.4924974327857143,0.019878423133163122,-0.2533248093005874,0.0732963097292093,0.27005078182880554,0.040181863773322,-0.0005327447868590485,9.187742258234679e-05,0.8910927279847375,0.02798568206437636,0.017531414067581765,0.0144339450756798,-0.12295968742554625,0.016505933358831076
AC4_EUH102_030920_256s_15x20_b,1.2127326880811296,1.1181527167441697e-05,1.520704,0.32234649341990124,-,0.2452806705888158,0.003091530126497668,0.022346733681355948,0.0033787900737208597,1514.9461566454124,5.606045566421803,30.25130368134891,3.9354178856295756,0.02406753726948306,0.0035403198202457204,1434.5028693230654,4.1285647871743505,25.333519278191325,2.8218620683137168,0.011555712386288898,0.0008320860033694283,0.010768617195061518,0.0004638023992254341,4.645948847192711,-,8.779257068943105,-,0.4546232518928991,0.056369218710886064,-1.2378953451427592,0.5867684056136716,0.5425042489330658,0.02012272898346719,-0.19397816669775528,0.07875158698986191,0.24936064663873056,0.044020293682141394,-0.0004231898614807653,9.942576158625438e-05,0.8625606989483148,0.03016837528866002,0.02839056850064995,0.014533306443467583,-0.11711838263061089,0.016126210838983336
AC4_EUH102_030920_256s_15x20_c,1.2232303956064214,1.1835818273219034e-05,1.515157,0.31904757226823544,-,0.24578042883795556,0.0031492818345369602,0.022048130725071922,0.0032800358489327593,1520.6998780700749,5.808615831570559,32.047894638778224,3.725165777360333,0.021543562894090703,0.003528350642307982,1436.5569294966135,4.22830952621591,26.29367651204693,3.1136945808129504,0.011539777393069195,0.0016896139275825606,0.012550774578404094,0.0009566632536584989,4.725949878217883,-,5.539845825793687,-,0.4829591199736018,0.06389295539618521,-0.906432891735029,0.6633638769722463,0.5297030264541474,0.0205204443839379,-0.1434214075690757,0.08718531601073824,0.21655565500681945,0.05074441639480293,-0.0003760892127590735,0.00011255705106808798,0.8440018453515091,0.03399124817542489,0.023465093690611033,0.014847895207805035,-0.1235529367826129,0.016913986316784688
AC4_EUH33_030920_256s_20x20_a,0.6832144858915624,4.6490804619328295e-05,0.8172756,0.13922953392718265,-,0.06472015418419641,0.002962386275278242,0.0017545119209515056,0.0017371223051332921,1534.9999999999998,9.684925337637644,29.175253981598665,3.959828407896757,0.00874939248809864,0.00330236025186475,1415.0000000000002,4.444542734025809,27.693978494625753,3.735596776814026,0.004879927641844789,0.0007401726736546573,0.011182061384494721,0.000392305154491187,2.8168910740896576,*,7.191665371385565,-,0.9963637454424343,0.044155614878561886,2.7520350688952053,0.4530071011443121,-0.409088746913163,0.018683125935531415,0.29426641989133107,0.05755228971807755,0.11625566502152378,0.03954027088330592,0.0002227009765539099,7.699766620246843e-05,0.5185201643246544,0.023023408964446105,0.03122918991925264,0.014394705258038647,-0.047013569782775703,0.01293708256148839
AC4_EUH33_030920_256s_20x20_b,0.6854433918292283,4.422372623694092e-05,0.8181513,0.13892248385969896,-,0.06465257534146006,0.0029915065572654054,0.0012797517816847508,0.0017224629048570722,1534.9999999999998,9.573059836591831,29.4925170661894,3.9556147494017764,0.00859143707097197,0.0033587735791922764,1415.0000000000002,4.503390486194242,27.67379433069189,3.7843697486488193,0.004717753057500923,0.0008314432156500465,0.010859905450668547,0.0005843881957280221,2.035866027679324,*,8.612906973978912,-,0.9897746264472315,0.04220799225038605,2.7515611184282847,0.43405208031813236,-0.39949289517224923,0.01869869002699588,0.30260886117505353,0.0553965900685933,0.12322831237953082,0.03808323163324124,0.00022035336236086983,7.367884090135503e-05,0.5168923706539384,0.022114190781950586,0.03686484000125782,0.014277763825122924,-0.04841446743459763,0.012981260963182896
AC4_EUH33_030920_256s_20x20_c,0.6843393550186652,4.337211604193689e-05,0.8196414,0.13878983852804977,-,0.06375704873942352,0.003029306223668237,2.3983333499440214e-30,0.0014076171366049102,1508.852502389126,9.669355974955124,30.000000000000007,4.064562581583395,0.008410853188451067,0.003374163069357766,1415.0000000000002,4.2091695124144435,27.70784517363157,3.7590236770729977,0.004728808491243252,0.0011112381883938564,0.011655063819070019,0.0009855024142514288,2.452756722787155,*,8.679776348379798,-,1.0178034167149645,0.035293551660441236,2.9999999999999996,0.35955572785542655,-0.3687195779912874,0.018742531999268296,0.3105005034960972,0.04666175346518959,0.09196986789917866,0.033385704328732675,0.0002749760777559881,6.1029504641708414e-05,0.5038679691142715,0.018293251628253796,0.03992506678834404,0.014187228918804307,-0.0529774034783522,0.012723449885499512
AC4_OL21_012821_256s_20x20_a,0.8617023556234177,0.0012086559015187087,0.9665232,0.11149244807395374,-,0.1731201740211178,0.0030602388281854805,0.015296616002379516,0.003875640390159061,1516.3718361792232,6.51919846083036,27.589967530285435,3.616427752260162,0.02185439248325279,0.004429377718957486,1415.0000000000002,2.6585137079837686,33.67791708147538,3.791058198072269,0.005474687299970744,0.0009316546830995236,0.007600652170698591,0.00027473516684959633,1.5459646049415738,*,4.981678950150843,-,0.7984851486716702,0.027792480001992206,2.9999999999999996,0.27779001517560414,-0.05551274812109469,0.019932003721595815,0.2734662046479604,0.040684240485716706,-0.217989007117862,0.03249007142034482,0.00047631115199865134,4.756376930905598e-05,0.2611768530170236,0.014342811500880086,0.032678453212483555,0.014450171869459691,0.0019612210002801674,0.01505288767902845
AC4_OL21_012821_256s_20x20_b,0.8574703745505592,0.0008279952103546215,0.9566054,0.10949791885583948,-,0.18099541866371027,0.0030509474943079215,0.024643348630053425,0.003924918290399606,1516.7721171473036,4.539492078551602,30.380504851328165,3.390184599546304,0.02407890664207802,0.004511207393138309,1416.0776494863976,3.5359780654671185,34.095041482417145,3.588119794757123,0.005844152304474493,4.578148491254243e-05,0.006738128119238595,0.000254241318952907,1.639984475994171,*,5.821581292304322,-,0.8030918027793457,0.028113483773054962,2.9999999999999996,0.2816765590520635,-0.11305757962783146,0.020092960508145147,0.32308268924516464,0.04209986607622609,-0.23737483057652473,0.03256713000365502,0.0004710383344314782,4.819977121231346e-05,0.261030193460156,0.014579197764569915,0.021618903435511563,0.01447620591078792,0.0471717448589865,0.01591774909293417
AC4_OL21_012821_256s_20x20_c,0.867399291017215,0.0019677320734150672,0.9680783,0.11171096735013816,-,0.17281377861288966,0.003080932835304947,0.012922702139702749,0.003856324416525322,1519.2539395736806,7.079763573586665,27.33978236430354,3.7324257605479727,0.021989504665554518,0.004393475890800069,1415.0000000000002,2.115966555234733,34.16824988785375,3.7399787591812816,0.006577215222776499,0.0005723263342340405,0.007317879284931647,0.0006514760449590235,2.9314328102941705,*,3.48787900279448,*,0.802676000283093,0.019973574821642203,2.9999999999999996,0.1920273306779135,0.0004892464611836475,0.019406825109090857,0.2405046935665701,0.031360163228970006,-0.23323738379961229,0.028502873176913666,0.0004963462068502554,3.319800104735531e-05,0.257876896679156,0.010038829018713271,0.046931452853076136,0.014175286964801413,-0.003138971589033898,0.014529709385280157
AC4_OL21_012821_256s_20x25_a,0.8399180918907382,0.0016589157009055198,0.94686,0.12350920859455836,-,0.16527959019888847,0.0029999637756808993,4.222379177985666e-28,0.0010761403915897584,1508.7624082404545,10.005591574363132,30.000000000000032,4.0901365061279735,0.028604957334494717,0.003531035993164949,1415.0000000000002,1.054603933734616,36.07291723702843,2.9257510796092663,0.007904799023330371,0.0009208739012016758,0.00648619564931464,0.00026906077657995,4.834288870550925,-,4.514396662359434,-,0.6150048019407228,0.06349533415254506,1.1553895465169917,0.6594130180167238,0.15740009808216945,0.019131680203932695,-0.05526235325416491,0.08131033216663507,0.021897191119904003,0.05732700901017443,0.00021963916327556607,0.00011128537023476018,0.3478305884999479,0.03331610982240207,0.06152456947730346,0.01423284438734416,-0.03161792068457982,0.013145412480853685
AC4_OL21_012821_256s_20x25_b,0.8391725526384871,0.001871197258093256,0.9504877,0.120635587895052,-,0.1647565021569374,0.0030064093195220137,5.601882171659823e-41,0.0010430080578962384,1534.9844389238538,9.976129109294286,29.99999999999997,3.715604806755667,0.02856140777865072,0.0033979456943593928,1415.0000000000002,0.9676804941849922,35.390219922019924,2.9030111971490884,0.007464064476457761,0.00010724183056517642,0.007344136911355564,0.0007516018485538151,2.4762927465687583,*,3.329509840783437,*,0.6803401944195727,0.06211625114598671,1.7451262271544759,0.6441380547363602,0.15600690170863601,0.01900966842565971,0.010259807168040655,0.0795493421016687,-0.03514335155857818,0.05620630208714862,0.00032694093836361913,0.00010876129211718405,0.3170174160465929,0.03252187838113887,0.05899529082931047,0.01446940617551173,-0.035461179827773415,0.013000060647363506
AC4_OL21_012821_256s_20x25_c,0.8401688202378731,0.0018128909816074094,0.9523702,0.12252156878957877,-,0.16516659458269253,0.0029932076002285846,1.3767309471110417e-19,0.0012257353406622455,1500.0122466845448,9.956904656403312,30.0000000000004,4.0702143602900875,0.028613114173206403,0.0034900865384912792,1415.0000000000002,1.1663686929667467,35.268653539582544,3.0605786939449304,0.006155726937699956,0.0006601968250887744,0.007512094108720678,0.00021153001954514431,2.118867768135486,*,3.1224292530833506,*,0.5432860922308073,0.06961601167140366,0.4550644634339608,0.721628314760663,0.12286526155016048,0.0192939581485928,-0.11837026828550262,0.08877191172375672,0.0782774418294079,0.062036090409766736,8.441198345843302e-05,0.00012181306644376639,0.3844931479681099,0.03640167429835905,0.05757517134052951,0.014811011428704586,-0.031290791569647716,0.013539528735450009
AC4_OL24_020320_256s_25x25_CO2_a,1.379724509102872,0.004357165079401451,1.660588,0.2976652508777538,-,0.4433424835495966,0.003204499471283157,0.060249875245374916,0.003936638323975687,1527.4796973997607,2.543697129955386,34.08090788633414,2.671859266817939,0.05656328874936539,0.004700905493961563,1419.3124495051768,2.125790259888589,35.02585640195653,2.387940445294431,0.01536620926675506,0.0009743123287614531,0.01164814531112286,4.351117705898436e-05,6.552661408144142,-,7.660938640177413,-,1.2024011950243096,0.07052373697329044,1.2042194742242556,0.7288489309686631,0.42185000950010915,0.021665089164847117,-0.07922026265182991,0.09555299152625736,-0.0809624445322437,0.06124634614915931,9.382022771423528e-07,0.00012380317544923632,0.9164806642161413,0.03723735524112489,0.01669844274456967,0.015166601730663495,0.05874558739955435,0.02470460246529948
AC4_OL24_020320_256s_25x25_CO2_b,1.366160952130514,0.004403841210638524,1.662697,0.29884343986240636,-,0.44134412708283616,0.003161272369124546,0.0624597186254264,0.0039181245005426545,1526.259331228975,2.432157360065167,33.777040860359016,2.6678875253170142,0.05861528068099712,0.004865824020034243,1418.9422083528268,2.080433982182265,35.46503601642792,2.3461210097405094,0.014061004895418276,0.0008144064949566498,0.009929075659923925,0.00014385602821526244,7.625992936396891,-,8.04990320530017,-,1.2754436217247922,0.06328709943658721,1.9446698582436712,0.6537332120289636,0.4319310496738814,0.021393985171193716,0.018369517771440445,0.08572840210554687,-0.12564528283770177,0.057655557547527846,0.00013418430949257933,0.00011089797576047476,0.8783516483131425,0.0333489204374818,0.010229692945524524,0.015055362482533103,0.07056251414940928,0.02456035715054277
AC4_OL24_020320_256s_25x25_CO2_c,1.3596786355883477,0.004310735738297931,1.669422,0.3008239708317153,-,0.43950924809549685,0.0031461671619270677,0.06173484642724464,0.003914594564420671,1527.8163195665786,2.5132082628579773,34.20213146341706,2.679461095599411,0.05897140112399361,0.004847696195787708,1418.9659449383194,2.059973704985718,35.979126891370335,2.2801310602672182,0.015834143076759847,0.0004955911311707376,0.010060272203965694,0.0001196078064117385,5.1291210322148295,-,11.471559433875791,-,1.2771320523004763,0.060840455222533237,2.1368300585528304,0.6285048754261051,0.4624627512897412,0.0211203529705189,0.03931443741304507,0.08301780178929773,-0.1270726410007685,0.05565082986998984,0.00016226539661057406,0.00010676746684068437,0.8658338144974961,0.032143776090109995,0.01691492689670085,0.014627200006843238,0.05651032153049164,0.025396362337340658
AC4_OL24_020320_256s_25x30_H2O_a,1.6845174224692787,0.0032506225783511967,1.945129,0.2508629941250079,-,0.42252797780666185,0.003104368425309063,0.07357111678861175,0.0037585776875570394,1520.5796488450999,2.525511661212329,35.115434057048844,2.3940510016103347,0.07549598143244589,0.004286254973341698,1427.3228475130486,2.41316170255269,34.878385237088786,2.1812363728726085,0.009620846924708906,2.079964353008319e-05,0.012712337340632906,0.0008256340110692829,5.9092675861371795,-,12.426896938475162,-,1.2727966907169441,0.04345106628590754,-0.195596708261255,0.4567743032833129,0.20379827837940717,0.020851480456278482,0.07926837748504012,0.06728890344058892,0.29999999999999993,0.029232094624443854,-0.00018873430106917523,7.795139251947386e-05,0.9994110724422143,0.02427979455424415,0.05668423418769358,0.014507082388596989,0.021828073981854348,0.02094035033128765
AC4_OL24_020320_256s_25x30_H2O_b,1.714673283235837,0.004042112127214085,1.942867,0.24603136603564416,-,0.43400207630373105,0.003139047321351883,0.07347877399170359,0.003733313121715618,1520.6747977267428,2.4685162410446457,34.657513888394575,2.3673233091339463,0.07214500101110598,0.0043605213572520014,1427.6348012952005,2.421495829768848,34.45854142839334,2.2977322195682257,0.01045846639137539,0.0004958338582977896,0.013307912624428002,0.0007065246147533319,4.989348375629246,-,11.351376834445077,-,1.210276122517461,0.05308641310232696,-0.4077332806074458,0.5526137067826581,0.2678086788351473,0.021118311305767194,-0.028104382861068644,0.07724616604971055,0.28124804135095477,0.04008785866177606,-0.0001977797359761007,9.417397297449787e-05,0.9766609521334013,0.02882413284612428,0.0593653224650494,0.014595112534658509,0.031136212252504365,0.020992603996513634
AC4_OL24_020320_256s_25x30_H2O_c,1.7175221011140482,0.003574975410308283,1.958278,0.24726734884377624,-,0.430030587085844,0.0030996255451670902,0.07142903162022708,0.003731401900520654,1520.5619603189484,2.4946921979641976,34.279780789846406,2.4927551825337444,0.0707986822289609,0.004299510651140284,1428.274743552536,2.5002530927680016,34.34055730505034,2.352499496472998,0.009897949816789214,7.1680073469083785e-06,0.012595557619117325,0.0003066355273451368,5.627566191295146,-,11.86438388284188,-,1.2080455812058168,0.049583439757695955,-0.9676652772436402,0.5173252027539813,0.22521769902184718,0.02082628954395511,-0.09961337623193348,0.07367567749900518,0.29999999999999993,0.03589895262539795,-0.0002866787628032486,8.818001002018313e-05,1.0272365234272973,0.027122556066045574,0.058433618684809265,0.014604242488946956,0.027696121941445453,0.021121834056731008
AC4_OL27_020520_256s_20x25_a,1.9252383497152363,0.0002595436150790095,2.194023,0.2519401567494967,*,0.5201746004640314,0.003103994622385711,0.07741690645855524,0.0037229456879784907,1520.849020177284,1.637407726301839,30.92243769748002,2.092603623014644,0.06510805290535564,0.0038536339178783163,1427.782698220412,1.949760738658536,30.099827876840926,2.1290617451620006,0.013418196514692239,0.00041630142411286993,0.018531243831490525,0.001269769684788135,7.740301164301315,-,8.820772908983528,-,1.1356638467037097,0.0333520490335056,-1.4595791134181135,0.3570128488911799,0.07146815794978259,0.019968376816656804,-0.1580020024831948,0.05690655363419692,0.29999999999999993,0.01622496861980299,-0.0003732217653421945,6.066822124341528e-05,1.1388893568429133,0.01938288178489534,-0.008382402945966573,0.014103665761607315,0.054342781966996434,0.019645970748350436
AC4_OL27_020520_256s_20x25_b,1.838936426421428,0.0003377724541605416,2.106805,0.27816676669278706,*,0.5053452911151671,0.003025619141452085,0.06441615060937182,0.003813165597343654,1521.484014346792,1.7960726091386592,29.910716116851113,2.1986678438042917,0.059236482321076415,0.0038328267253975026,1426.3632464552138,1.9294962500832558,30.016069266008504,2.1956035030294276,0.012974142999835332,0.00029942330719971363,0.01876965058907976,0.0006534865574155216,6.066730058610863,-,9.830705695178695,-,1.1022179505510015,0.036678358649213975,-0.8394004499226564,0.3900711446171041,0.12209368944456753,0.020146829786630432,-0.11996905024432794,0.06038477784703596,0.29999999999999993,0.020876625321814706,-0.0003044712477570841,6.632714260626586e-05,1.1096182393170833,0.02097545108041784,0.005850711474983975,0.014351267065695589,0.02488593914125176,0.018787346087195102
AC4_OL27_020520_256s_20x25_c,1.8454758981600785,0.00020503383534257083,2.121051,0.26820927892492474,*,0.5033578690807542,0.0030464524232640972,0.06543214945645418,0.003722121441416403,1520.867389337198,1.8439737822765023,30.062378948182847,2.2680777237453364,0.05825397100104888,0.0037318579647902467,1427.101318611692,2.0214389490932807,29.930634791879008,2.2685770757592936,0.0118194214725143,0.0007899745939600907,0.0187196975637032,0.000976814045895625,7.839762971978213,-,10.367449914605167,-,1.1025049005225125,0.03914488359437659,-1.0081494845634311,0.4139990315375208,0.13109473844176472,0.019973390669381585,-0.14695043269384736,0.06209710272420075,0.29999999999999993,0.024507417507384093,-0.0003264057910055784,7.035215187112015e-05,1.113728277963334,0.02204708225541627,0.0008026147162502831,0.014275152097261675,0.02495472125932401,0.018964969093215017
AC4_OL29_012821_256s_10x12_a,1.3580843902280477,0.0017426675326821508,1.612108,0.3431970115935034,-,0.3097316282509841,0.002973074680772664,1.36722522338836e-26,0.0007473856138078574,1534.999342145174,10.027297612832683,29.999999999993598,4.033867995876574,0.007746677626993655,0.0033183358732404413,1415.0000000000002,3.580986574694275,28.675353282295035,3.690050523143989,0.011005708024081481,0.0005641818208083622,0.01763983370426549,0.0021681840163754827,1.3742809990502831,*,3.54385408347755,*,0.9925121042226694,0.016439766558512217,2.9999999999999996,0.1541964441849456,0.026627207053651854,0.018044597010321087,0.1042168126629332,0.023882712618618497,0.03098227479659811,0.02212727629432969,0.00022832282663976073,2.6653631211897408e-05,0.7354161029750477,0.008061393537417508,0.03471515176497573,0.014052218213662166,-0.0767951292496329,0.012515555510761603
AC4_OL29_012821_256s_12x22_a,1.3331700089036793,0.002614950248155921,1.611129,0.30184417719164836,-,0.3256974829955546,0.0029933392820138535,8.250396023746962e-33,0.0010499556630831487,1521.6529443421223,9.920954770787086,29.99999999999998,4.014730769442902,0.021869011708184876,0.0033632499750979325,1415.0000000000002,1.0622506043445141,33.29036608800157,3.2120933062130193,0.0130672572193832,0.002515836336454438,0.01886138445352515,0.0004728554383937643,1.5354878253905977,*,4.529873760275342,-,1.1026653853465402,0.028264597143551912,2.9999999999999996,0.28252778873090983,0.12280428993179611,0.01839985144266859,-0.016027086841534113,0.03722331748541238,-0.028936130450565187,0.030686084880629832,0.000264235699303034,4.8269739002911086e-05,0.7449951112861994,0.014412116059135189,0.03243248793587901,0.014164249113140565,-0.08260995819942904,0.01293162905573826
AC4_OL29_012821_256s_12x22_b,1.3418229521681801,0.0014847877889066815,1.682719,0.33525320760307886,-,0.3182356768752752,0.0029570313606845193,1.1049627229281112e-29,0.0005917599087859264,1526.2474339416474,9.911025836228971,30.000000000000018,3.9909424041307013,0.0088999642073717,0.003424822389092914,1415.0000000000002,3.285462286775495,27.777950583321573,3.8086535953167058,0.013691366492956478,0.0005071357431201238,0.01415243004618059,0.0004581540102512565,2.1374460425723774,*,3.736646765514387,*,1.0598021655931567,0.019698672320774116,2.9999999999999996,0.18900585754243215,0.07687681266558082,0.018330698664060393,0.04052179377027273,0.027080490907528537,-0.03230101583650283,0.023830319648346227,0.0002494772953719232,3.242158573041097e-05,0.7614726971295904,0.009681589547909144,0.04999367559988823,0.014043374338299811,-0.07516320948675899,0.012440644631565575
AC4_OL29_012821_256s_12x22_c,1.32820882273289,0.0012455858877820605,1.690926,0.3341535682267873,-,0.3234455104796719,0.0029606915096853327,1.4204646981848468e-18,0.0006645058874768357,1526.2505526511186,9.943253710630918,29.999999999962256,3.959335779900716,0.008491232099314242,0.003322154838872739,1415.0000000000002,2.8999612356549864,28.232526098266586,3.6933162167104294,0.01136580810926196,0.001019640642497326,0.011873190986852642,0.0004917885099148781,1.6668983985965096,*,3.5525915970203914,*,1.0674077576823247,0.023437516494712072,2.9999999999999885,0.23171591363985958,0.056774690614899065,0.01860511918656932,0.06069302227786102,0.0317231015786196,-0.04943935566328014,0.02560365062975668,0.0002485148996253317,3.9579665524498726e-05,0.7612995673335307,0.011877680415918529,0.028409013539535566,0.014058399482510477,-0.06113252989080958,0.01251870155614094
AC4_OL32_MI1_021420_256s_25x30_a,1.772609533734072,0.0038610251803755592,2.011672,0.2642538993536059,*,0.3931117442474668,0.002984945435643444,0.004962263417819301,0.0028748926441378047,1534.9999999999998,8.459528542765879,29.42253971347355,3.918550667791551,0.024065244338320645,0.0034957626640818233,1415.540058830631,1.980952821739537,26.14974458790224,2.5968420648036643,0.010428837754071803,5.501197198536107e-05,0.010788719316757922,0.0002673925476976404,5.31317834571352,-,9.101159074234385,-,1.4110332303616537,0.026792641377914525,2.9999999999999996,0.270075590278119,0.04599035269537707,0.01924486284855039,-0.14129175139015418,0.03862918606187014,0.19100637787635533,0.027122299691499003,0.0002163044338721346,4.5977192892294284e-05,0.8627552192269667,0.013929243298267583,0.1719918842476222,0.014189152579674989,-0.13557379058269328,0.013129339373704928
AC4_OL32_MI1_021420_256s_25x30_b,1.7700154170013886,0.0037608089233930526,1.988824,0.26450093572108074,-,0.39248255987366526,0.0030226851423334673,0.004817442500998617,0.0028455579731273065,1534.9999999999998,8.629736105864298,29.325189923766622,3.981016397703185,0.023907293587145474,0.003400663154964223,1415.4556046183,1.9305050294072086,25.596949556422725,2.3333175257693215,0.009930010627146749,9.439586503600429e-05,0.011303387711173238,0.00013457643298836044,6.820065578190312,-,6.218757764909039,-,1.4142172005721372,0.02900931741636253,2.9999999999999996,0.2923850801085658,0.04200224551216848,0.019215642212723226,-0.14065580434881478,0.04071364768651206,0.19030517984589682,0.028342322792083652,0.00021627645815180783,4.980954946566879e-05,0.8639117609848068,0.014997157109152514,0.17247554569447104,0.014274696569222372,-0.13532214736313114,0.01303763558361789
AC4_OL32_MI1_021420_256s_25x30_c,1.7587962509012363,0.0036701034744733335,2.010218,0.2641252179583435,*,0.3937555923217213,0.003022905904216508,0.007770237010869943,0.0033062802609009644,1529.9724637177158,7.634885455606272,28.628295821825986,3.9607923345022615,0.02447280139707111,0.0034960785521963257,1417.3920489875043,2.2474634855376885,25.890721030438563,2.526420870742913,0.009546765643868867,4.55252174407018e-05,0.011656523284161174,0.0003637252271086638,5.315684650423635,-,8.573024958259595,-,1.4056898898664176,0.03188820428406412,2.9999999999999996,0.3280982308185256,-0.02062818465263473,0.019120478532907638,-0.09563366487999789,0.04576860201738218,0.20383741642075842,0.028469938580853452,0.0001916533925351327,5.571890646522272e-05,0.8651157463260393,0.016978421969644296,0.1608134040133942,0.014090548494520405,-0.12618948991027765,0.013508458604698098
AC4_OL32_MI2_021220_20x35_256s_a,1.8932336549988982,0.0027893585153256763,2.179668,0.2915938511347795,*,0.538720981694473,0.0031946847515621226,0.059869982867480506,0.003894262034102981,1521.5902992455597,2.3537749703032773,31.486995458025763,2.7379993628895987,0.06217496991323936,0.004556291605387223,1425.6553633441445,2.425019703062978,34.73667782181728,2.4356048687685568,0.02138320308148429,9.678751972843243e-05,0.015302043496745221,0.00029528189618276845,12.402035003712994,-,14.375215115731244,-,1.4059488970884395,0.0722866461401668,0.2199159603273622,0.7477439356302966,0.5764821895194598,0.021421862327944737,-0.18270534614359699,0.09801155181043192,-0.040034552437130076,0.061364108001443256,-8.256669377636895e-06,0.0001269966518768592,1.0561189563225701,0.03823172103531057,0.04105545276249164,0.014921959069115517,0.04376371741067815,0.02041552519682079
AC4_OL32_MI2_021220_20x35_256s_b,1.8915175954433174,0.0024260498836057155,2.135957,0.2896043923548034,*,0.5365171963565163,0.0031735228827109397,0.0647635355229039,0.003840720063279008,1520.860221742055,2.3389930917290327,32.11513855807352,2.6807597515298585,0.06743517011585476,0.004556434556786053,1425.8849107520011,2.4841415886126015,35.665451435376,2.3270058790042927,0.022099848482931107,0.0005415576439994788,0.015737058488620382,0.00017814455116888157,10.541153112437604,-,9.63798109673994,-,1.4188384646707806,0.07189663555896594,0.60720946894163,0.7437153110855619,0.5785794960286063,0.02148764532983726,-0.08968833086048203,0.09771487672322701,-0.012120685062592222,0.06155456915703876,4.4239939045564365e-05,0.00012625270920593444,1.0274504048694628,0.038012807281485324,0.03563216170373114,0.015166402877188116,0.04728820079133642,0.02069714571240368
AC4_OL32_MI2_021220_20x35_256s_c,1.8971897036588672,0.002567456252150483,2.139158,0.2858010505794499,*,0.5344228780023524,0.0031696470179823116,0.05997985527507036,0.0038084557706105776,1521.0258941659006,2.4594507751127397,31.54634215004681,2.764971845944133,0.0631716099880784,0.004368916062626503,1426.8150385282504,2.5646652571796937,35.02921170507521,2.396039879791079,0.022395131950474604,0.0004064533162810651,0.015021994265908148,0.0003864240998031111,8.675759755112201,-,8.595064832753096,-,1.4383744969985903,0.0723299468557917,0.8053928570302431,0.7481416160231644,0.6001425749529123,0.021561658678919116,-0.09721226061962206,0.09793399839256034,-0.051315112402651505,0.061322497981880206,8.290062723293131e-05,0.0001270940499941168,1.0155485313092718,0.03823541426633453,0.04027698284474366,0.015142967867795943,0.0449018241005711,0.020148218210316347
AC4_OL36_MI1_021420_256s_20x25_H2O_a,1.161807940287422,0.006399871134150936,1.401901,0.2586816050782356,-,0.25931431202805594,0.003070030067472048,0.014766541194815646,0.003395007755313848,1522.4840261573918,6.725640703416623,28.98717261144024,3.9382063716135867,0.01685877962578647,0.003751718325372733,1427.0295748144279,5.272367391163142,28.24553992657511,3.623177523308728,0.013460580763026158,0.000508147459552856,0.0055495535293122724,0.00039591828568808364,6.6023196951360115,-,5.186093348770391,-,1.0160051055437944,0.04242645124444403,2.9999999999999996,0.4350213618939905,0.2916269022171018,0.01996434383495892,0.07841295669240318,0.05883004686430017,-0.0023347781367302417,0.038059856264918125,0.00038680831172415754,7.396560108548546e-05,0.5447644470178449,0.02229430469764745,0.010739786226245749,0.014529859046415025,-0.04409655226813786,0.014768977901233205
AC4_OL36_MI1_021420_256s_20x25_H2O_b,1.30899062101866,0.004103568151483395,1.552615,0.26750926086957894,-,0.2731949221963252,0.0030776301027011068,0.01757107690040483,0.0034992629016519067,1522.7488770391672,5.844026037858578,29.260647347701532,3.8944147782392533,0.023992719317900073,0.0037836653666272367,1424.4203911814816,3.721085360756504,28.203779754442206,3.1606579181159127,0.011295971716677742,0.0005035816025002859,0.007329641459072921,0.0004811567320694131,6.576583452460849,-,6.204000005698563,-,0.9753652599899959,0.05378645794962615,2.516884436192164,0.5548054545566632,0.296117654436314,0.020106161476540884,0.026838333351597445,0.07311952190165967,-0.047794341061019145,0.04597549778090944,0.0003080564401319188,9.42372806858304e-05,0.5736754830310397,0.028359618382517337,0.004988927360227112,0.0146656199733995,-0.009363690609866778,0.015707742926130207
AC4_OL36_MI1_021420_256s_20x25_H2O_c,1.15049908150342,0.006032719583998401,1.417454,0.2587880041139671,-,0.2566107245652937,0.0030931583545769563,0.013709275926277704,0.003355902915196922,1523.1377428795233,6.976595393712242,29.43101409130148,3.9702450033156484,0.016026369349564588,0.003651374025889541,1426.8481794096742,5.503623864731202,28.019991413796145,3.5351074974333843,0.013505796569576385,0.0002690170035959552,0.004314017291370819,0.00011369652570384914,11.464172915736304,-,4.252348763713147,-,1.0079982786468684,0.04360708791523834,2.9999999999999996,0.44734424005334117,0.2752144934656733,0.01985726603933759,0.090479214208171,0.06022948659210875,0.008647020764002552,0.038001227715318935,0.0003734839540667062,7.602482198710887e-05,0.5466389141018141,0.02289655006617461,0.009708846096908209,0.014359717328972486,-0.05046369257289763,0.014825749273266494
AC4_OL36_MI2_021420_256s_15x20_a,1.2700768991316165,0.0014613337759058205,1.447306,0.18687938628412193,-,0.2625776652379185,0.0030153017295204095,0.001758297103978806,0.0023411167700170547,1500.0000000000002,9.248031555846165,28.757733365537106,3.9409801580624264,0.02736075971470882,0.0034475215896315613,1415.0000000000002,1.6320689756843147,26.993498934844922,3.0075286590649926,0.006729791555554826,8.725250504646828e-05,0.007298269160502135,0.00032340310310587767,4.0026575276254786,-,5.5868557535798615,-,0.9710864824669235,0.018515893672238867,2.9999999999999996,0.17612214890626915,0.2132683672252741,0.018768831151898105,0.11722841663025443,0.027236046267922327,-0.01824565014731513,0.025186794259864736,0.00034915138163765856,3.033155171253203e-05,0.5111848520549414,0.009101340696251911,-0.0033809178216695126,0.014041319030467698,0.10199558929553733,0.013176904385762299
AC4_OL36_MI2_021420_256s_15x20_b,1.2691963661462244,0.0019060889194398986,1.441908,0.1871307866794079,-,0.2628210028975074,0.002976316223684999,8.153449241094527e-28,0.0019375938625952006,1506.563652364354,9.51922640018636,30.000000000000004,3.90237756532398,0.027389030426343646,0.003326821035429541,1415.0000000000002,1.4809351108432842,28.36611440997664,3.149129410141622,0.0053100201410952496,0.0002706042808526546,0.007666148087335963,5.0220470888650836e-05,2.9940345898746448,*,5.3420193326348135,-,0.9641004334393066,0.01591626827194055,2.9999999999999996,0.1480278628989411,0.24936602193132254,0.018635480377970665,0.09913108109915322,0.024317743653672626,-0.013629358066454593,0.024043624685756458,0.0003545671928367145,2.5564449823594017e-05,0.5080181542452344,0.007761137885532666,0.005080495927036797,0.013982602721089527,0.09230530257026856,0.012989918366510452
AC4_OL36_MI2_021420_256s_15x20_c,1.1993895806332255,0.002660382739466206,1.389758,0.18839012931444857,-,0.2518585954769637,0.002967271883292401,1.517323962691403e-22,0.00160322044216744,1500.001251831839,9.726869940559446,29.999999999999925,3.856120247474175,0.025614337929495672,0.003258443236182852,1415.0000000000002,1.189910248040097,27.389903428262684,3.2763955151956985,0.007390569632015805,0.0007448742923137487,0.007655209423145299,0.00029589234348646883,4.422428536757789,-,5.456423242263857,-,0.9755658299145863,0.01649352111142403,2.9999999999999996,0.1514597141179127,0.22465051406653327,0.018337114591375266,0.08259713922772072,0.023938274978807596,0.03656031363811316,0.023667780451711546,0.00037370039872042476,2.636560200113489e-05,0.499723573722634,0.007872742290183083,0.009964187120741807,0.014003949152825247,0.07492483245059814,0.012907943210870293
AC4_OL3_101220_256s_30x30_a,1.163878570352668,0.003923719374130052,1.3096,0.15006812859482657,-,0.14788308306994163,0.0031688746787358166,0.03042060733829671,0.003925781840789268,1521.9885996828693,4.670223316618626,33.80868757358748,3.1678420214102054,0.04064635544300309,0.004718841780158333,1418.6496292113693,2.7450779175023934,36.16610266870763,2.6626197730367402,0.004895984197210624,0.00038748358994010354,0.007411963566546029,0.00024396421154956077,5.13783253592313,-,7.69277754303675,-,1.0724351229909082,0.06762125219806867,-0.5466297974587523,0.7000851574986436,0.030051876420572353,0.021208917096700593,-0.31569208876074806,0.09226220202096314,0.1930146115875786,0.057140436323529976,-0.00021679619799454226,0.00011892241372480382,0.8188449265679523,0.03587130577693622,0.061244970406654935,0.014666567828160828,-0.0011084954498469294,0.018093212155282208
AC4_OL3_101220_256s_30x30_b,1.1675302155883776,0.004093938013501329,1.314937,0.15243335085124343,-,0.147908428299584,0.0031708903217896674,0.030835342139789033,0.003956478294857359,1521.8121126161914,4.681710451110642,33.91407185221336,3.154610155580498,0.040638489373083515,0.004563652388310401,1419.5872216278342,2.94986406607754,35.92952932902665,2.6978562642430237,0.005580651325286078,0.0006856777681051525,0.008075855492495542,0.0006826359444393897,4.66887460576578,-,9.3459541397595,-,1.0237187265610999,0.061026149698239655,-0.9493355026029684,0.6321673513791134,0.006878349059113747,0.021071830467154492,-0.3384710229763877,0.08525658819200056,0.23706072763655742,0.04987120786648301,-0.00030034750024254277,0.00010757022546680007,0.8398293243127216,0.03258799071653756,0.06133741165206067,0.014551610677360181,-0.0014178319843392848,0.01821012748199713
AC4_OL3_101220_256s_30x30_c,1.1655408153713678,0.00414359801142107,1.306533,0.1526092825838205,-,0.1486456983854189,0.0031515802328450975,0.031601566819530205,0.003940395575450274,1521.9671843138124,4.578965616644669,34.02334953709671,3.1189691485348714,0.04089329321137078,0.004600237780348241,1419.7172653368395,2.955826520904828,36.26671818927977,2.64977836441471,0.006197630553200586,0.0006911295844333767,0.007353935408140229,9.547732901912924e-05,4.253355895143616,-,8.855495685130185,-,1.0272020069790715,0.062239152129112504,-0.9204126720727749,0.6457799643329034,-0.0037889445603310175,0.021161987994327978,-0.3278362650052043,0.08706362142057311,0.23765788980280697,0.05074135561484018,-0.00029710635012914215,0.00010985629165081328,0.8385527031802976,0.033297332808693535,0.05847132680674852,0.014790080356069669,0.0008478108772302627,0.018524939273786088
AC4_OL40_021420_256s_15x25_a,1.5144515222985504,3.6363156768751223e-05,1.871343,0.3957427815543568,-,0.38963478933531664,0.0029863765396790937,0.0018184808875577954,0.0018447177780391167,1534.9999999999998,9.800673543243194,30.07389992496544,3.9153140411686875,0.035496037732461364,0.003205483337187304,1415.0000000000002,1.2213499750863408,28.76856977391594,2.35257540428164,0.015597444642180497,0.0004594135922613437,0.013912049358889983,0.000863529788211548,4.5897707006589155,-,6.085702616975539,-,1.4423038143701623,0.018909097929457927,2.2513316788785875,0.16595221556422202,1.144299109061986,0.018349875512381795,0.5999999999999999,0.01419682784261721,0.22567649992861416,0.024938755068784357,6.45615584887608e-05,2.9742793936358125e-05,1.0616256888468991,0.008037111903253251,0.23791742775722666,0.014007749025052316,-0.27593325407868813,0.01253912676258062
AC4_OL40_021420_256s_15x25_b,1.5317024152857004,0.0001210651524979943,1.946221,0.3927039273268541,-,0.4007728963898299,0.002926467383283759,0.002130753398477808,0.0019291964471142519,1534.9999999999998,9.711600134483621,30.04299833115078,3.9494196977019382,0.03063753745277515,0.0032386327836077386,1415.7640722345286,1.6654729172561538,25.911110344812773,2.1387023516803185,0.013880863579185459,0.000569868948087285,0.012779139063158173,0.001112434160895696,3.251510065325519,*,4.012561498949598,-,1.5485840045060615,0.022077635548852333,2.6014922015143105,0.20244957762058602,1.0618905095669302,0.01842126058239022,0.5999999999999999,0.01946509017873345,0.11191443973581426,0.025905615779804485,0.000163160300156314,3.5701964468550715e-05,1.0564438579245392,0.009898380326724892,0.2053732530845306,0.014002993888780634,-0.2634707779562172,0.012519937174808562
AC4_OL40_021420_256s_15x25_c,1.532564959725361,5.946086985277566e-05,1.912884,0.3928827309122547,-,0.4066247376595198,0.00293782950844508,0.0028517446688671507,0.0019334972608544359,1534.9999999999998,9.52979950001026,29.640156480856458,4.015487827449684,0.025659059835248188,0.0032489012320999246,1415.9150224230366,1.8978928995110167,25.46503261195443,2.167659617584135,0.01425433138690061,0.00046093276868131017,0.014036872603418937,0.0005478075988442338,3.3048300757165747,*,5.545525393953249,-,1.5990141506612496,0.04068417610021768,2.843431937866317,0.41155970331106795,0.974772277985508,0.01844587820174545,0.5999999999999999,0.04982768354917221,0.031186800954207002,0.03739453931098609,0.00021376965837216472,7.029893360531706e-05,1.0508907227390043,0.020780535478071644,0.17570171540732538,0.014135961230093893,-0.2407257115778617,0.012536643311731611
AC4_OL43_101220_256s_30x30_a,2.132217204593184,0.00045053888125839184,2.371385,0.23190773638507323,*,0.5574455443591394,0.0030762513766486466,0.032199416023404814,0.003722611007875658,1520.2721622446923,4.158931639158952,31.453797654900846,3.3244290904076057,0.037531057041735365,0.00400597226030936,1424.7282644163195,3.1630287003336726,31.727338753437348,3.0036256662888423,0.01433615225308933,6.677085342520476e-05,0.012631621404759851,0.00032496803318097427,8.986891859548662,-,10.860342470555912,-,1.3843220649800256,0.03679502144782523,-1.1143847052493068,0.39105485729621414,-0.07409335392411577,0.019919442055539503,-0.23789632721327153,0.060308320719923245,0.29999999999999993,0.0207394666698777,-0.0002220591255817305,6.657856110512013e-05,1.0831703441423184,0.021049465333516454,0.09221180639655642,0.014193361013621144,-0.02724543763448177,0.017498986550109917
AC4_OL43_101220_256s_30x30_b,2.130190155914111,0.000597319803295231,2.327638,0.23083547182063233,*,0.5582369389092999,0.0031127022043433692,0.0328822636244177,0.0037640748059093784,1519.9825779379607,3.9989078927520194,31.421521954513057,3.3102058463335475,0.03932522589961091,0.004049376777561242,1424.8401276171737,3.1292761248416086,32.59889876110295,2.964100376713011,0.014561973195749957,0.00029895129892956366,0.012452449717103041,0.0005857650258812552,6.996531406868837,-,13.373424275530065,-,1.3965567164345731,0.03737299897708028,-0.9077743498488995,0.3964596338954138,-0.04534744230614446,0.020156353331392644,-0.2018284449992925,0.06119401197146032,0.29999999999999993,0.02137460570551758,-0.00018550527252287173,6.749739657065412e-05,1.0690504141469337,0.021320832493509512,0.10072053046222236,0.01430301788422237,-0.028562565944441756,0.017567277016454927
