Repository: sarahshi/PyIRoGlass

# PyIRoGlass
PyIRoGlass is a Bayesian MCMC-founded Python algorithm, written in the open-source language Python3, for determining $\mathrm{H_2O}$ and $\mathrm{CO_2}$ species concentrations in the transmission FTIR spectra of basaltic to andesitic glasses. We leverage a database of naturally degassed melt inclusions and back-arc basin basalts to delineate the fundamental shape and variability of the baseline underlying the $\mathrm{CO_{3}^{2-}}$ and $\mathrm{H_2O_{m, 1635}}$ peaks, in the mid-infrared region.

File: FINALDATA/SIMSSTD2_DensityEpsilon.csv
,Density,Density_Sat,Tau,Na/Na+Ca,epsilon_H2OT_3550,sigma_epsilon_H2OT_3550,epsilon_H2Om_1635,sigma_epsilon_H2Om_1635,epsilon_CO2,sigma_epsilon_CO2,epsilon_H2Om_5200,sigma_epsilon_H2Om_5200,epsilon_OH_4500,sigma_epsilon_OH_4500
ND70_02-01_30June2022_150x150_sp1,2773.9774294401714,2773.9774294401714,0.6332949704004388,0.23697653099727242,60.92299005436306,7.139587655764862,28.289674251768716,8.198062689008902,356.5210802141545,14.561920855830648,0.6695683663664229,0.2849659327756185,0.604398415428899,0.26487948186516763
ND70_02-01_30June2022_150x150_sp2,2777.6299995408585,2777.6299995408585,0.6332949704004388,0.23697653099727242,60.92299005436306,7.139587655764862,28.289674251768716,8.198062689008902,356.5210802141545,14.561920855830648,0.6695683663664229,0.2849659327756185,0.604398415428899,0.26487948186516763
ND70_02-01_30June2022_150x150_sp3,2786.4104737736375,2786.4104737736375,0.6332949704004388,0.23697653099727242,60.92299005436306,7.139587655764862,28.289674251768716,8.198062689008902,356.5210802141545,14.561920855830648,0.6695683663664229,0.2849659327756185,0.604398415428899,0.26487948186516763
ND70_02-01_30June2022_150x150_sp4,2769.609422769541,2769.609422769541,0.6332949704004388,0.23697653099727242,60.92299005436306,7.139587655764862,28.289674251768716,8.198062689008902,356.5210802141545,14.561920855830648,0.6695683663664229,0.2849659327756185,0.604398415428899,0.26487948186516763
ND70_03-01_30June2022_150x150_sp1,2797.4670982349194,2797.4670982349194,0.6285268361784723,0.22949346595808123,60.58269455642901,7.114636803052377,27.697231028505698,8.168334393739926,359.17910457631996,14.375869278710873,0.6472748213038599,0.2839038291018597,0.5875548763908491,0.26391410285732475
ND70_03-01_30June2022_150x150_sp2,2783.9135430328615,2783.9135430328615,0.6285268361784723,0.22949346595808123,60.58269455642901,7.114636803052377,27.697231028505698,8.168334393739926,359.17910457631996,14.375869278710873,0.6472748213038599,0.2839038291018597,0.5875548763908491,0.26391410285732475
ND70_03-01_30June2022_150x150_sp3,2773.5881721255846,2773.5881721255846,0.6285268361784723,0.22949346595808123,60.58269455642901,7.114636803052377,27.697231028505698,8.168334393739926,359.17910457631996,14.375869278710873,0.6472748213038599,0.2839038291018597,0.5875548763908491,0.26391410285732475
ND70_03-01_30June2022_150x150_sp4,2729.1167257580983,2729.1167257580983,0.6365230283913935,0.24424975789458775,61.15337232764959,7.156500370433721,28.690762180927806,8.218158819936257,353.9375914721256,14.741196604147582,0.6846612418887554,0.2856833657914115,0.6158016012992222,0.2655327779601455
ND70_0503_29June2022_100x60_256s_sp1,2723.896450485979,2723.896450485979,0.6235615029052991,0.24391576681072374,60.2283252203439,7.088693404741895,27.08028571782596,8.137319650589644,354.0562268752668,14.732996994287548,0.6240592665558071,0.2827947386393562,0.5700147273660332,0.26290828401721733
ND70_0503_29June2022_95x80_256s_sp2,2744.6521219734036,2744.6521219734036,0.6235615029052991,0.24391576681072374,60.2283252203439,7.088693404741895,27.08028571782596,8.137319650589644,354.0562268752668,14.732996994287548,0.6240592665558071,0.2827947386393562,0.5700147273660332,0.26290828401721733
ND70_4_2_150x150_29June2022_256s_sp1,2749.7940656024803,2749.7940656024803,0.6365230283913935,0.24424975789458775,61.15337232764959,7.156500370433721,28.690762180927806,8.218158819936257,353.9375914721256,14.741196604147582,0.6846612418887554,0.2856833657914115,0.6158016012992222,0.2655327779601455
ND70_4_2_150x150_29June2022_256s_sp2,2734.409748522721,2734.409748522721,0.6365230283913935,0.24424975789458775,61.15337232764959,7.156500370433721,28.690762180927806,8.218158819936257,353.9375914721256,14.741196604147582,0.6846612418887554,0.2856833657914115,0.6158016012992222,0.2655327779601455
ND70_4_2_150x150_29June2022_256s_sp3,2735.5720478346825,2735.5720478346825,0.6365230283913935,0.24424975789458775,61.15337232764959,7.156500370433721,28.690762180927806,8.218158819936257,353.9375914721256,14.741196604147582,0.6846612418887554,0.2856833657914115,0.6158016012992222,0.2655327779601455
ND70_5_2_29June2022_150x150_256s_sp1,2611.4220693602265,2639.174563890579,0.6235615029052991,0.24391576681072374,60.2283252203439,7.088693404741895,27.08028571782596,8.137319650589644,354.0562268752668,14.732996994287548,0.6240592665558071,0.2827947386393562,0.5700147273660332,0.26290828401721733
ND70_5_2_29June2022_150x150_sp2,2594.697397042526,2599.293586091647,0.6235615029052991,0.24391576681072374,60.2283252203439,7.088693404741895,27.08028571782596,8.137319650589644,354.0562268752668,14.732996994287548,0.6240592665558071,0.2827947386393562,0.5700147273660332,0.26290828401721733
ND70_5_2_29June2022_150x150_sp3,2626.9170056024855,2669.0820568026047,0.6235615029052991,0.24391576681072374,60.2283252203439,7.088693404741895,27.08028571782596,8.137319650589644,354.0562268752668,14.732996994287548,0.6240592665558071,0.2827947386393562,0.5700147273660332,0.26290828401721733

File: FINALDATA/SIMSSTD_DensityEpsilon.csv
,Density,Density_Sat,Tau,Na/Na+Ca,epsilon_H2OT_3550,sigma_epsilon_H2OT_3550,epsilon_H2Om_1635,sigma_epsilon_H2Om_1635,epsilon_CO2,sigma_epsilon_CO2,epsilon_H2Om_5200,sigma_epsilon_H2Om_5200,epsilon_OH_4500,sigma_epsilon_OH_4500
ND70_02_01_06032022_150x150_sp1,2803.564420281867,2825.397559219086,0.6332949704004388,0.23697653099727242,60.92299005436306,7.139587655764862,28.289674251768716,8.198062689008902,356.5210802141545,14.561920855830648,0.6695683663664229,0.2849659327756185,0.604398415428899,0.26487948186516763
ND70_02_01_06032022_150x150_sp2,2803.596664022526,2824.334951267019,0.6332949704004388,0.23697653099727242,60.92299005436306,7.139587655764862,28.289674251768716,8.198062689008902,356.5210802141545,14.561920855830648,0.6695683663664229,0.2849659327756185,0.604398415428899,0.26487948186516763
ND70_02_01_06032022_150x150_sp3,2803.57340666793,2830.3360814591806,0.6332949704004388,0.23697653099727242,60.92299005436306,7.139587655764862,28.289674251768716,8.198062689008902,356.5210802141545,14.561920855830648,0.6695683663664229,0.2849659327756185,0.604398415428899,0.26487948186516763
ND70_03_01_06032022_150x150_sp1,2821.920699570773,2809.3152679567665,0.6285268361784723,0.22949346595808123,60.58269455642901,7.114636803052377,27.697231028505698,8.168334393739926,359.17910457631996,14.375869278710873,0.6472748213038599,0.2839038291018597,0.5875548763908491,0.26391410285732475
ND70_03_01_06032022_150x150_sp2,2727.268932042019,2804.498767089969,0.6285268361784723,0.22949346595808123,60.58269455642901,7.114636803052377,27.697231028505698,8.168334393739926,359.17910457631996,14.375869278710873,0.6472748213038599,0.2839038291018597,0.5875548763908491,0.26391410285732475
ND70_03_01_06032022_150x150_sp3,2726.003245738375,2809.7132373039467,0.6285268361784723,0.22949346595808123,60.58269455642901,7.114636803052377,27.697231028505698,8.168334393739926,359.17910457631996,14.375869278710873,0.6472748213038599,0.2839038291018597,0.5875548763908491,0.26391410285732475
ND70_04_02_06032022_150x150_sp1,2711.7190894434475,2786.1036728637437,0.6365230283913935,0.24424975789458775,61.15337232764959,7.156500370433721,28.690762180927806,8.218158819936257,353.9375914721256,14.741196604147582,0.6846612418887554,0.2856833657914115,0.6158016012992222,0.2655327779601455
ND70_04_02_06032022_150x150_sp2,2712.0424727070035,2777.311711733583,0.6365230283913935,0.24424975789458775,61.15337232764959,7.156500370433721,28.690762180927806,8.218158819936257,353.9375914721256,14.741196604147582,0.6846612418887554,0.2856833657914115,0.6158016012992222,0.2655327779601455
ND70_04_02_06032022_150x150_sp3,2783.045711655263,2778.57395938893,0.6365230283913935,0.24424975789458775,61.15337232764959,7.156500370433721,28.690762180927806,8.218158819936257,353.9375914721256,14.741196604147582,0.6846612418887554,0.2856833657914115,0.6158016012992222,0.2655327779601455
ND70_05_02_06032022_150x150_sp1,2751.437080471247,2744.6990065227724,0.6235615029052991,0.24391576681072374,60.2283252203439,7.088693404741895,27.08028571782596,8.137319650589644,354.0562268752668,14.732996994287548,0.6240592665558071,0.2827947386393562,0.5700147273660332,0.26290828401721733
ND70_05_02_06032022_150x150_sp2,2751.523676956393,2753.139721415116,0.6235615029052991,0.24391576681072374,60.2283252203439,7.088693404741895,27.08028571782596,8.137319650589644,354.0562268752668,14.732996994287548,0.6240592665558071,0.2827947386393562,0.5700147273660332,0.26290828401721733
ND70_05_02_06032022_150x150_sp3,2821.9872698207046,2765.936879741069,0.6235615029052991,0.24391576681072374,60.2283252203439,7.088693404741895,27.08028571782596,8.137319650589644,354.0562268752668,14.732996994287548,0.6240592665558071,0.2827947386393562,0.5700147273660332,0.26290828401721733
ND70_05_03_06032022_150x50_sp1,2761.739822889671,2777.431519982098,0.6235615029052991,0.24391576681072374,60.2283252203439,7.088693404741895,27.08028571782596,8.137319650589644,354.0562268752668,14.732996994287548,0.6240592665558071,0.2827947386393562,0.5700147273660332,0.26290828401721733
ND70_05_03_06032022_200x50_sp2,2775.5943569511287,2775.5943569511287,0.6235615029052991,0.24391576681072374,60.2283252203439,7.088693404741895,27.08028571782596,8.137319650589644,354.0562268752668,14.732996994287548,0.6240592665558071,0.2827947386393562,0.5700147273660332,0.26290828401721733
ND70_05_03_06032022_80x100_sp3,2818.104122876967,2818.104122876967,0.6235615029052991,0.24391576681072374,60.2283252203439,7.088693404741895,27.08028571782596,8.137319650589644,354.0562268752668,14.732996994287548,0.6240592665558071,0.2827947386393562,0.5700147273660332,0.26290828401721733
ND70_degassed_06032022_150x150_sp1,2887.9002286611476,2887.9002286611476,0.6368398077756491,0.23565306314675,61.175980457639696,7.158160968236439,28.730122188581745,8.220129613809197,356.9911830090397,14.529135572537854,0.6861423527696648,0.28575369978916604,0.6169206314432514,0.265596876191369
ND70_degassed_06032022_150x150_sp2,2887.7144010869984,2887.7144010869984,0.6368398077756491,0.23565306314675,61.175980457639696,7.158160968236439,28.730122188581745,8.220129613809197,356.9911830090397,14.529135572537854,0.6861423527696648,0.28575369978916604,0.6169206314432514,0.265596876191369
Villa_P2_150x150_06032022_sp1,2807.458250400301,2807.458250400301,0.6745136081970677,0.39617147674341985,63.8647102787116,7.356765690641637,33.41111200875244,8.452901972480946,299.9741917519105,18.210673106910814,0.8622872615064194,0.294031970728281,0.7500041602555223,0.273205404259934
Villa_P2_150x150_06032022_sp2,2807.484197498314,2807.484197498314,0.6745136081970677,0.39617147674341985,63.8647102787116,7.356765690641637,33.41111200875244,8.452901972480946,299.9741917519105,18.210673106910814,0.8622872615064194,0.294031970728281,0.7500041602555223,0.273205404259934
Villa_P2_150x150_06032022_sp3,2807.5339093478583,2807.5339093478583,0.6745136081970677,0.39617147674341985,63.8647102787116,7.356765690641637,33.41111200875244,8.452901972480946,299.9741917519105,18.210673106910814,0.8622872615064194,0.294031970728281,0.7500041602555223,0.273205404259934

File: FINALDATA/SIMSSTD_DensityEpsilon_F.csv
,Density,Density_Sat,Tau,Na/Na+Ca,epsilon_H2OT_3550,sigma_epsilon_H2OT_3550,epsilon_H2Om_1635,sigma_epsilon_H2Om_1635,epsilon_CO2,sigma_epsilon_CO2,epsilon_H2Om_5200,sigma_epsilon_H2Om_5200,epsilon_OH_4500,sigma_epsilon_OH_4500
ND70_02_01_06032022_150x150_sp1,2803.610291179752,2825.439623450932,0.6332949704004388,0.23697653099727242,60.92299005436306,7.139587655764862,28.289674251768716,8.198062689008902,356.5210802141545,14.561920855830648,0.6695683663664229,0.2849659327756185,0.604398415428899,0.26487948186516763
ND70_02_01_06032022_150x150_sp2,2803.6425570288748,2824.377171821262,0.6332949704004388,0.23697653099727242,60.92299005436306,7.139587655764862,28.289674251768716,8.198062689008902,356.5210802141545,14.561920855830648,0.6695683663664229,0.2849659327756185,0.604398415428899,0.26487948186516763
ND70_02_01_06032022_150x150_sp3,2803.619277073999,2830.3772355981555,0.6332949704004388,0.23697653099727242,60.92299005436306,7.139587655764862,28.289674251768716,8.198062689008902,356.5210802141545,14.561920855830648,0.6695683663664229,0.2849659327756185,0.604398415428899,0.26487948186516763
ND70_03_01_06032022_150x150_sp1,2821.9655028201555,2809.362338571416,0.6285268361784723,0.22949346595808123,60.58269455642901,7.114636803052377,27.697231028505698,8.168334393739926,359.17910457631996,14.375869278710873,0.6472748213038599,0.2839038291018597,0.5875548763908491,0.26391410285732475
ND70_03_01_06032022_150x150_sp2,2727.330795700225,2804.5473343623453,0.6285268361784723,0.22949346595808123,60.58269455642901,7.114636803052377,27.697231028505698,8.168334393739926,359.17910457631996,14.375869278710873,0.6472748213038599,0.2839038291018597,0.5875548763908491,0.26391410285732475
ND70_03_01_06032022_150x150_sp3,2726.0653264741622,2809.7608926274315,0.6285268361784723,0.22949346595808123,60.58269455642901,7.114636803052377,27.697231028505698,8.168334393739926,359.17910457631996,14.375869278710873,0.6472748213038599,0.2839038291018597,0.5875548763908491,0.26391410285732475
ND70_04_02_06032022_150x150_sp1,2711.7793231038336,2786.150959268998,0.6365230283913935,0.24424975789458775,61.15337232764959,7.156500370433721,28.690762180927806,8.218158819936257,353.9375914721256,14.741196604147582,0.6846612418887554,0.2856833657914115,0.6158016012992222,0.2655327779601455
ND70_04_02_06032022_150x150_sp2,2712.1026461056094,2777.3605846331216,0.6365230283913935,0.24424975789458775,61.15337232764959,7.156500370433721,28.690762180927806,8.218158819936257,353.9375914721256,14.741196604147582,0.6846612418887554,0.2856833657914115,0.6158016012992222,0.2655327779601455
ND70_04_02_06032022_150x150_sp3,2783.093009209305,2778.6220039550053,0.6365230283913935,0.24424975789458775,61.15337232764959,7.156500370433721,28.690762180927806,8.218158819936257,353.9375914721256,14.741196604147582,0.6846612418887554,0.2856833657914115,0.6158016012992222,0.2655327779601455
ND70_05_02_06032022_150x150_sp1,2751.4923518447918,2756.2025230665076,0.6235615029052991,0.24391576681072374,60.2283252203439,7.088693404741895,27.08028571782596,8.137319650589644,354.0562268752668,14.732996994287548,0.6240592665558071,0.2827947386393562,0.5700147273660332,0.26290828401721733
ND70_05_02_06032022_150x150_sp2,2751.5790106220607,2753.378907341571,0.6235615029052991,0.24391576681072374,60.2283252203439,7.088693404741895,27.08028571782596,8.137319650589644,354.0562268752668,14.732996994287548,0.6240592665558071,0.2827947386393562,0.5700147273660332,0.26290828401721733
ND70_05_02_06032022_150x150_sp3,2822.0298560502292,2765.989100779609,0.6235615029052991,0.24391576681072374,60.2283252203439,7.088693404741895,27.08028571782596,8.137319650589644,354.0562268752668,14.732996994287548,0.6240592665558071,0.2827947386393562,0.5700147273660332,0.26290828401721733
ND70_05_03_06032022_150x50_sp1,2761.793245031368,2777.482266169357,0.6235615029052991,0.24391576681072374,60.2283252203439,7.088693404741895,27.08028571782596,8.137319650589644,354.0562268752668,14.732996994287548,0.6240592665558071,0.2827947386393562,0.5700147273660332,0.26290828401721733
ND70_05_03_06032022_200x50_sp2,2775.64525221154,2775.64525221154,0.6235615029052991,0.24391576681072374,60.2283252203439,7.088693404741895,27.08028571782596,8.137319650589644,354.0562268752668,14.732996994287548,0.6240592665558071,0.2827947386393562,0.5700147273660332,0.26290828401721733
ND70_05_03_06032022_80x100_sp3,2818.147354900229,2818.147354900229,0.6235615029052991,0.24391576681072374,60.2283252203439,7.088693404741895,27.08028571782596,8.137319650589644,354.0562268752668,14.732996994287548,0.6240592665558071,0.2827947386393562,0.5700147273660332,0.26290828401721733
ND70_degassed_06032022_150x150_sp1,2887.929240434785,2887.929240434785,0.6368398077756491,0.23565306314675,61.175980457639696,7.158160968236439,28.730122188581745,8.220129613809197,356.9911830090397,14.529135572537854,0.6861423527696648,0.28575369978916604,0.6169206314432514,0.265596876191369
ND70_degassed_06032022_150x150_sp2,2887.743389805635,2887.743389805635,0.6368398077756491,0.23565306314675,61.175980457639696,7.158160968236439,28.730122188581745,8.220129613809197,356.9911830090397,14.529135572537854,0.6861423527696648,0.28575369978916604,0.6169206314432514,0.265596876191369
Villa_P2_150x150_06032022_sp1,2807.527892261522,2807.527892261522,0.674469535211931,0.3962941558254412,63.86156484745392,7.356532095782318,33.40563591681422,8.452631475052833,299.9306154917774,18.213304990346835,0.8620811970303692,0.294022383583232,0.749848471465921,0.2731965197160923
Villa_P2_150x150_06032022_sp2,2807.553991369864,2807.553991369864,0.674469535211931,0.3962941558254412,63.86156484745392,7.356532095782318,33.40563591681422,8.452631475052833,299.9306154917774,18.213304990346835,0.8620811970303692,0.294022383583232,0.749848471465921,0.2731965197160923
Villa_P2_150x150_06032022_sp3,2807.6034530703064,2807.6034530703064,0.674469535211931,0.3962941558254412,63.86156484745392,7.356532095782318,33.40563591681422,8.452631475052833,299.9306154917774,18.213304990346835,0.8620811970303692,0.294022383583232,0.749848471465921,0.2731965197160923

File: FINALDATA/STD_DF.csv (part 1 of 8)
,PH_3550_M,PH_3550_STD,H2Ot_3550_MAX,BL_H2Ot_3550_MAX,H2Ot_3550_SAT,PH_1635_BP,PH_1635_STD,PH_1515_BP,PH_1515_STD,P_1515_BP,P_1515_STD,STD_1515_BP,STD_1515_STD,PH_1430_BP,PH_1430_STD,P_1430_BP,P_1430_STD,STD_1430_BP,STD_1430_STD,PH_5200_M,PH_5200_STD,PH_4500_M,PH_4500_STD,STN_P5200,ERR_5200,STN_P4500,ERR_4500,AVG_BL_BP,AVG_BL_STD,PC1_BP,PC1_STD,PC2_BP,PC2_STD,PC3_BP,PC3_STD,PC4_BP,PC4_STD,m_BP,m_STD,b_BP,b_STD,PH_1635_PC1_BP,PH_1635_PC1_STD,PH_1635_PC2_BP,PH_1635_PC2_STD
21ALV1846-9_44x44_s1_EP_103um,1.3943399320326542,0.002442854333200447,1.486878,0.09104540632903907,-,0.16750243746300686,0.0029673228569261226,4.42319759362315e-36,0.00035005869927042394,1513.2219343271668,10.214479526951266,30.000000000000004,3.9608778527599795,0.007636767695146791,0.0033814457499969025,1415.0000000000002,5.0339308594834025,34.43932861522485,4.028859601227779,0.009402488073431406,0.00019600894266342118,0.011226293974265252,9.436639294417383e-05,17.131718241096465,-,8.753267346532297,-,1.1960233757168395,0.010005189025528447,2.9999999999999996,0.07174279237440072,0.5602010549756435,0.018182457368114566,0.2814959742415527,0.01699196658759218,0.13356460334722112,0.020310139274101347,0.00015271508580192317,1.3346603934178182e-05,0.6931979301208399,0.00414813280185978,0.06570645321092454,0.013891728182301374,-0.03212369478686811,0.012438107645631925
21ALV1846-9_44x44_s2_EP_103um,1.4964670187449594,0.002635590017584001,1.716836,0.21853526327463418,-,0.17240369560642335,0.0029761002919973423,1.9463618024916207e-28,0.00031955737892546223,1508.77313209479,10.204115272240323,30.00000000000009,3.7194378448633323,0.00818833793780633,0.0034689999043423813,1415.0000000000002,4.977533298407112,34.784232751320594,4.086310346206977,0.009156571743137698,0.0005140210193500946,0.009701128518697505,0.0001687637609303999,12.388464627838317,-,9.73074179457347,-,1.2785202680581338,0.010494401146927297,2.9999999999999996,0.0773716313832851,0.6195825568086036,0.01851809220434339,0.2915597682342576,0.017381070078482403,0.0718596548145538,0.020923199490242975,0.00014216126761852947,1.4330212791527813e-05,0.8738438015288365,0.004384051397867176,0.05397282731512526,0.013941102842346467,-0.035141975765698726,0.012508620428880467
21ALV1846-9_44x44_s3_EP_103um,1.405502314457479,0.002728830499957796,1.507725,0.10159019463895604,-,0.16783402516395127,0.002922784586139382,1.5383156035531364e-41,0.00033409252081888777,1500.0438066548465,10.406009734117223,30.00000000000003,4.175057163841728,0.008069670789533814,0.0034427897246860468,1415.0000000000002,5.221627479445451,35.09849446220783,4.171003348321698,0.008941377920594825,0.00018435509862680437,0.011152952180732237,9.214533716439908e-05,17.61878374318969,-,10.24903849833017,-,1.2068101917776395,0.009884791075582676,2.9999999999999996,0.06788134884359973,0.5687636592169639,0.01815554994460605,0.2889785493340347,0.016541681928625672,0.12125662581051555,0.02071820842749018,0.00014937693840476682,1.2863769529642562e-05,0.714734750873153,0.003928586109471756,0.05285334575470897,0.014002985986861923,-0.02713442790448935,0.012512420157486916
23WOK5-4_44x44_s1_EP_147um,1.4984581380508069,0.0018584759655799832,1.749934,0.25180186524773546,-,0.13256337538135926,0.002922621576455408,3.0716611900189624e-26,0.0009969739982911051,1526.250722960698,10.182220975598801,29.99999999999999,3.8577133929061005,0.013068787796880943,0.0031756425331510092,1415.0000000000002,4.0538626252930205,31.04369151783109,3.7671623763675717,0.007144262025093336,0.0004266261076982881,0.00866548780410885,4.500833873879142e-05,9.736291404509954,-,8.894970066146834,-,1.3844199076202302,0.010564230772027557,2.9999999999999996,0.07842939163114247,0.6617042149325595,0.018388940988202263,0.1504670114282972,0.017840746418590913,0.0716063750351019,0.02035887394107699,8.107793523519328e-06,1.450202813123345e-05,1.0114533186465442,0.004436314063393616,0.12484963628570686,0.014094565357900074,-0.09315439744451799,0.012721646290574854
23WOK5-4_44x44_s2_EP_147um,1.4006071541090117,0.001350507168327962,1.509591,0.10636891915796111,-,0.12629706164275117,0.002946413621334221,3.156598927109455e-29,0.0009445204892178645,1526.249212826828,10.061456607027113,30.000000000000014,4.015587263556102,0.01144159793022516,0.0032255661021419425,1415.0000000000002,4.080751531854114,30.325079961814247,3.648259504298599,0.007594521246604258,0.0002548312093398841,0.010134909159515827,0.000177523853376829,11.925678873725111,-,11.297599594546936,-,1.2607147096048255,0.00929736901304725,2.9999999999999996,0.05908072327711095,0.6569849044141525,0.018371418304052128,0.19342921243576217,0.016705067928029664,0.12313726166848812,0.01939484599712612,-7.0867500482343195e-06,1.1436934457767266e-05,0.8096831056250321,0.003577438153389718,0.14522013096454495,0.013893133312962085,-0.09680243275586013,0.012858188712677396
23WOK5-4_44x44_s3_EP_147um,1.451774307665296,0.0015546900828357817,1.61366,0.16231953680037503,-,0.1293856608621944,0.0029309700143874424,1.983933763912773e-27,0.0009274429077741034,1534.999924987964,10.079614665508725,29.999999999999982,3.824328267093018,0.011510190587382474,0.003229177608673307,1415.0000000000002,3.8057865595639706,30.06682970770798,3.9795339249174315,0.008081194582311263,0.0002390749438975218,0.010640997447813471,0.0002750292775646042,19.97351708202484,-,12.44908353951663,-,1.3056321550456833,0.009346746070419052,2.9999999999999996,0.05805076677695828,0.6487995825227817,0.0184800817137328,0.18513640519814273,0.01613832253130178,0.114894512754556,0.019548613780974437,-1.797962050013483e-05,1.1488560719187177e-05,0.9000171241679309,0.0034977354887037793,0.14183678172561107,0.014349425098762915,-0.09278411244657617,0.012671060783072842
ALV1833-11_44x44_s1_EP_108um,1.079042794680391,0.0004973912966979926,1.194999,0.11565977697283196,-,0.05466265291268482,0.002984154122162092,0.002639514195179639,0.0023353079544800935,1534.9999999999998,9.684400550466336,29.97602429751403,4.049808201870074,0.013708438928767984,0.0033639372619053533,1420.53698619309,4.507966637828355,27.776701074275792,3.6602587945121954,0.0060635619485887885,0.0003705507863958799,0.006623386363820795,2.3090988273089833e-05,13.787784069884617,-,6.182569602891941,-,1.1796269407725128,0.010553100495866967,2.9999999999999996,0.07770718450510232,0.43827779230453584,0.018795073612791157,0.15801865183591574,0.01951425929324398,0.061997251339027004,0.019979562604657487,2.04335138650268e-05,1.4415510755487986e-05,0.7283670741715689,0.004415584841393306,0.12328811714439113,0.014128280043787831,-0.10413843159606881,0.012886963574541612
ALV1833-11_44x44_s2_EP_108um,1.0764029690275116,0.0005570297883821976,1.174296,0.09681829790878661,-,0.054827091671480144,0.00304253577665976,0.001829766769111296,0.002247040618345904,1534.9999999999998,9.746917623518877,30.00335891057944,4.058375371392289,0.013146200702261471,0.003409470210473407,1419.2062226856601,4.285431331268002,27.706042250603428,3.7469624398757078,0.006176321409207374,0.00031261992512356503,0.007067848606811419,0.00031598258145642194,15.081188176088396,-,7.282818355794404,-,1.1721879992926618,0.01042319589074807,2.9999999999999996,0.0778597770150763,0.4389675490712176,0.018681376096305206,0.153966531156956,0.019368321912825663,0.067211542631888,0.020200517867969173,1.9276802644551985e-05,1.430595454235433e-05,0.7068177610662147,0.00444162979997011,0.12422219959346455,0.014092942479549798,-0.10377360495751572,0.012916615536940346
ALV1833-11_44x44_s3_EP_108um,1.0761600124501716,0.0006053410238975731,1.177185,0.09932924692153045,-,0.05468870207679998,0.002971609221237543,0.0020480476360554413,0.0022876269716938726,1534.9999999999998,9.783878565371658,30.037035058855757,3.87677649739354,0.013665438191156974,0.003439341462359859,1420.1564767082482,4.400637951855212,27.871332854566127,3.70204230408847,0.005999923424309422,0.00016256516080497376,0.006602996009273406,0.0002034690557191107,15.91019465914487,-,8.936275576948217,-,1.1685362405475122,0.010450119079158961,2.9999999999999996,0.0769727453461177,0.4516175677259891,0.018912337386835038,0.15881159157328442,0.019509626188980465,0.07025465581822031,0.020230602343895017,1.7013720493421568e-05,1.4283617973354631e-05,0.708396408625689,0.00441141296798028,0.12872580906906558,0.014312350682603961,-0.10717409886178372,0.013059008173382807
BF73_100x100_051823_sp1,1.5415749883003265,0.0003136791843891021,1.650644,0.13108273102352436,-,0.0883628331866911,0.0031187924569265305,1.0002551401042472,0.0033143594363784176,1525.2164760602798,0.16965483358561817,33.120104571311046,0.23914443519268058,1.0489902219466918,0.003439280640652902,1426.4559302283049,0.2074920388707648,39.794345637580506,0.1940925711056411,0.011746374130668933,0.0002032946112390593,0.009856373459076759,5.983348486027309e-06,36.286359223637795,-,13.439949998096026,-,2.7958912982047206,0.0077304341982544714,2.9999999999999996,0.016823303278425458,0.6970611964242444,0.020513990008477066,0.4909510651834678,0.019472432660660597,0.29999999999999993,0.013390040236808672,-0.0004326606969225575,7.413776880022459e-06,1.8196662877364123,0.002230239400593835,0.30344723781771,0.014555281588161297,0.7722932725169107,0.02660121400953374
BF73_100x100_051823_sp2,1.5618741652860895,0.0009867256660651717,1.679841,0.14285783906214797,-,0.09006527730089624,0.003066676675491893,0.9996703364807171,0.003739758069734404,1525.2457902135932,0.14724432771507603,33.13849633737659,0.2148260485036035,1.0534986286252142,0.004665963876106084,1426.352793120135,0.18642753186695724,39.99999999999999,0.10851944602317065,0.011431280490030357,0.00032572184021846133,0.009237046907205964,4.2332585599872735e-06,34.240377801065364,-,13.815249361414539,-,2.8508412205790368,0.007658008833904547,2.9999999999999996,0.017310371696229964,0.8675905846987441,0.02025670428404364,0.4125565871025419,0.022595961804353557,0.18769310763345923,0.02913513921184516,-0.0004466847366935238,6.9763523216943205e-06,1.8249083241882091,0.0027792431689940104,0.30738318795095515,0.014653103209004172,0.7765708865728824,0.0252862848839127
BF73_100x100_051823_sp3,1.5532328231463175,7.693893633050029e-05,1.690503,0.16083524134616728,-,0.07912527982405608,0.0031290664119937635,0.9759636283295643,0.0035038320524291284,1525.3524629430533,0.16817721166898728,33.40625531949012,0.24228340331864864,1.0280409471608012,0.004388643813608379,1426.2468005909068,0.20267184573317745,39.99999999999999,0.18398018101049593,0.009856454043293071,0.0005281922611689741,0.008632648977357757,5.074073574028758e-06,29.173687505493593,-,10.053494671027957,-,2.641242851549235,0.0076017233620162905,2.9999999999999996,0.016749673571536856,0.9572253544138032,0.020693962154527016,0.40947780811071055,0.021209728380147654,0.29788956130929967,0.02407766516106321,-0.0005784209039121902,7.23877810051094e-06,1.7922004058298844,0.0025683734577304747,0.34604934147531846,0.014472347308822056,0.7084857812028544,0.027060329977304964
BF76_100x100_051823_sp1,1.0225366260727065,4.126925532791638e-05,1.091113,0.08418424536286077,-,0.06755546342438837,0.0031489661332240477,0.5845963183651911,0.0037308621846691703,1524.7282820021044,0.31854682525127404,32.887853981375784,0.41654953269698475,0.5916382343747173,0.005646212535475879,1426.5180410107691,0.3695555660008391,38.640152320202574,0.49527704318549276,0.007716203237680581,0.0002364409248454187,0.005859554468076545,5.502655545596401e-06,33.89040375411332,-,13.052156797591303,-,2.435578123909181,0.008802636880795257,2.9999999999999996,0.04518193555090903,-0.07275042285348232,0.021585755886632838,0.3463313256937519,0.024353603808497232,-0.19446449660585766,0.03600255288536587,0.00013994807731653854,1.0472412436438875e-05,1.2289056457067877,0.003783348288401034,0.09964300337510545,0.014646426713991838,0.5003374695570665,0.026591181603981454
BF76_100x100_051823_sp2,1.0359584936108874,0.0008291356237345642,1.108027,0.08696573634953012,-,0.054751178483008804,0.0031026641205193967,0.5622843016711859,0.0037947989817817833,1524.9897121045947,0.3134282389818894,32.90216901906477,0.4297238502002741,0.5811796232905374,0.00569572260486193,1426.281277193466,0.36100691484799524,39.150753512695445,0.4710205660120332,0.00802852361035402,0.00014273110546015574,0.00640256568127407,2.683201887796358e-05,30.53968894842436,-,14.01944299163498,-,2.2209394185891274,0.008245389624448119,2.9999999999999996,0.03463915321053237,0.28563729428212287,0.02136238017643699,0.055641729540267734,0.024209759388814683,-0.002697378540019264,0.03610995727697474,-5.794287869840614e-05,9.340868648389982e-06,1.2277902599807795,0.003484104959786029,0.1604392348125679,0.01474752392968413,0.4415338086339748,0.027025333219994334
BF76_100x50_051823_sp3,1.0423294298395591,5.6814538456891645e-05,1.226421,0.19913031444777157,-,0.02740345879208563,0.003157350287894194,0.5369500841957814,0.0033074054329991715,1525.2095994306226,0.3360060030259453,33.65420136583498,0.4758304954457313,0.5674865570249518,0.003791714383110481,1425.6200545935808,0.39060157086721814,39.32462748459209,0.40960058333315885,0.007943936534310754,0.0004782628943974636,0.007019524772915449,0.00037971454386434437,20.532496273197555,-,8.457977271899495,-,1.8891488115709996,0.008208381728595797,2.9999999999999996,0.03343145947958872,0.59928035140858,0.020513662320485064,0.2674124599135074,0.02052712672131229,0.29999999999999993,0.01686191296708378,-0.0001822574109758827,9.0178267956016e-06,1.2390255475908147,0.002810672422472873,0.259042098847379,0.014600396640062137,0.3188395700409085,0.027993483647393246
BF77_50x50_051823_sp1,0.5330261874398089,3.268284406022143e-05,0.6175655,0.09432573735412286,-,0.013117761577130498,0.0030806566180506755,0.10279621653276566,0.003751216444027616,1523.7884129396743,1.5742624510423773,33.64954818816954,2.1068219365937817,0.1014492501657804,0.004752220185493769,1425.685802505983,1.6562677928635994,34.6009518829477,1.9303250890977515,0.004172380658791469,0.0005524485894808453,0.007336558963288951,0.00017690028734693514,9.447893349242593,-,13.840601198019215,-,1.3785383146220862,0.015852065584067015,2.9999999999999996,0.14455414787073273,-0.5093387401707375,0.02041536323808624,0.23412190595935897,0.029193954633402144,0.10995919389478011,0.03191180135277494,0.0002664352797605834,2.5390764272000327e-05,0.6254350663048228,0.007822137087776203,0.044520163296123356,0.01430234851381794,0.02980948136951209,0.025161749906610114
BF77_50x50_051823_sp2,0.5314798948112166,0.0010681222697343702,0.6305819,0.10620219589016418,-,0.017542614965270455,0.003122958732082944,0.09468363662091302,0.003706650780201556,1524.401414322044,1.7108222073301096,33.51914851069501,2.2321021730544275,0.09746197100285234,0.004754101124989234,1425.6955180150735,1.7649257271944412,36.22297951053931,1.868534607199186,0.0008408256019013031,3.558488581091219e-05,0.006528187968234195,0.0004262520083857064,2.0540188103594565,*,14.364070398316102,-,1.3745804552167475,0.018217473093794352,2.9999999999999996,0.17178463230192936,0.027542821229106174,0.02034012882031405,-0.033032767513884245,0.031561506500451204,-0.15783480265064506,0.03242506980123838,0.00033987373150655284,2.9965560709151762e-05,0.6027915124849029,0.009145825037611096,0.043683404381867574,0.014426944686522248,0.05182162454500846,0.024952103076918933
BF77_50x50_051823_sp3,0.512100256296799,0.00015528113521702581,0.6190756,0.11649836264227896,-,0.005012176866677356,0.0027289102134178786,0.08870227686288333,0.003687222362456984,1524.3438367921553,1.8281285809932597,33.66579373394806,2.3149932329638068,0.09214573264822648,0.004695177936432494,1425.302003912595,1.7191416536102413,34.92219876534778,2.033485516087189,0.004671936159383279,0.0001327031042379737,0.002609361591702199,1.4517144538184584e-05,10.44577219649544,-,5.493467916143295,-,1.3191945087406038,0.011230013767445646,2.9999999999999996,0.08852495112119875,-0.42076216160756313,0.01993315699492645,0.3572881532980844,0.025144880617076815,-0.025517830624164035,0.03073231217160609,0.0002894496846522966,1.622647434348514e-05,0.5924465931616942,0.005265752235569072,0.0714974152269748,0.014465773186352344,-0.0004697153463126762,0.025637479203215578
CD33_12-2-2_VG9764_44x44_s1_EP_105um,0.2752964487178101,5.064678085850331e-05,0.4704139,0.19518535748532728,-,1.278091493712665e-44,0.00023619579251134152,0.026926218538278292,0.003569558136190373,1531.135838936702,4.283945951540426,33.570185762626366,2.6825350920638047,0.038188124269881205,0.00470093109110665,1419.0800566705962,2.828149514236974,39.99999999995251,3.1470783219968697,0.005647878307649402,0.00018378269742745195,0.001057631216261098,5.298514523305568e-05,9.77506243430855,-,2.275453561816702,*,1.2027178317880816,0.008403682478311367,2.9999999999999996,0.0454730422822601,-0.1367567747237726,0.018981296432191666,0.26610780535826223,0.022002847373844822,0.24644913928170478,0.0283364076044871,2.7841398478004743e-05,9.875180680567743e-06,0.6925226801816058,0.0034430289606474877,0.20439958651474197,0.01396743377291845,-0.15310193470629127,0.016139706370105197
CD33_12-2-2_VG9764_44x44_s2_EP_105um,0.2728098643067247,5.3706083502124e-05,0.4526495,0.1793049438903842,-,9.796380885911813e-48,0.0002302907992333469,0.025476077061628962,0.0036139325271108027,1531.263540666091,4.456642133779644,33.387776986022125,2.8235389855633946,0.03788773724960762,0.004623033081674691,1418.894753893824,2.8321583290956855,39.9999999999994,3.3788660084127873,0.005498162832347287,0.0001370200788478466,0.0012017256151131133,0.0001413886014431716,10.584130634746991,-,3.0027551399525785,*,1.1862833751086934,0.008305733324453385,2.9999999999999996,0.04378460495597933,-0.13180904556027212,0.018793203680513248,0.261346635837867,0.021890562495159832,0.24966689971418152,0.028681669089298457,3.041686366359807e-05,9.635644946257916e-06,0.6671971824826931,0.0034054107586348613,0.20725280568429788,0.013909217622182874,-0.15427260405036733,0.015688197283587113
CD33_12-2-2_VG9764_44x44_s3_EP_105um,0.27597029255308037,5.77571414712919e-05,0.4653959,0.18947341805028098,-,1.3624474608701545e-45,0.00024360111401489797,0.02631670756343302,0.003665146114161071,1530.9837677399712,4.289859710580688,33.58716142883264,2.696134472692772,0.038306492020864974,0.004833999808277193,1418.856793449519,2.8320989233768503,39.99999999999999,3.4001390193249104,0.005641098494130882,0.00019611672105819433,0.0010306990099056277,0.00020435039859410684,11.741015555143619,-,1.7149413949436552,*,1.1984681548655045,0.008296229846650512,2.9999999999999996,0.04414373615375172,-0.1356625988857593,0.018994540257105508,0.2602939317148546,0.022209921193739754,0.2469958955252832,0.029745163980438236,3.495240216222518e-05,9.784516892879703e-06,0.6789426995558745,0.00348929699132352,0.20430219024137974,0.013962440219183846,-0.15142234754889344,0.01586562502986555
CD33_22-1-1_VG9812_44x44_s1_EP_73um,0.3859979892333212,4.2179533345922606e-05,0.677734,0.29090958234845615,-,4.6743011462544534e-35,0.0010920646651617326,0.01022936043271807,0.003312666486312793,1526.5931473506676,7.710596228308873,30.823876625047728,3.7481175034772454,0.01205965207653504,0.003915853526721842,1422.8643567438448,6.360356742914594,30.393535940605,3.963117630094616,0.003472313765549596,0.0003514896773338684,0.0027641642580887704,0.00023786074241370598,5.413794643088156,-,4.842948178976342,-,1.112129008798582,0.011955557635633109,2.9999999999999996,0.09949725091718839,-0.0770944110243631,0.01869953515618825,0.2736994331057448,0.023437127833059315,-0.006779440842623957,0.02222995922738758,0.00020086806630660847,1.776029920733173e-05,0.700590035321239,0.005524616055021657,0.06595067474478816,0.013945758135764446,-0.056581617162422465,0.01413037030817551
CD33_22-1-1_VG9812_44x44_s2_EP_73um,0.37481620853246084,3.8800759901472626e-05,0.5073725,0.13191772595139806,-,2.5432232474947072e-37,0.0011842832844471366,0.010287598115684995,0.00331026762681495,1533.3458472193402,7.32107009028389,31.581066276630644,3.8442578718953366,0.011955826645577197,0.00387951949725703,1422.8710391239003,6.026295336596311,30.404930692251437,3.965006954643329,0.003802128583313842,0.0001935081418627019,0.0020668779348851137,0.00012351668300244854,8.345739639539326,-,4.1008610833651185,-,1.037066690986913,0.011730887604636824,2.9999999999999996,0.09658336112159265,-0.0710604019416731,0.018558389860364493,0.25724088263992234,0.022980501091512912,0.023689199477796016,0.022159907654573343,0.00021511487379663162,1.732266985687376e-05,0.4930427901933541,0.005400068544354216,0.08165241516650848,0.013875165168151422,-0.06221397699678725,0.01401257361305726
CD33_22-1-1_VG9812_44x44_s3_EP_73um,0.3800640181235942,3.871486073349298e-05,0.5042649,0.12189285373290387,-,2.2218732082753707e-39,0.0014166448203843632,0.011085063054520219,0.00326417407938138,1532.808345010622,6.667626500660101,31.713986514693012,3.876073218310747,0.01169835418549032,0.0038928369046768853,1421.9680524834705,6.010224594397241,30.496340917473262,3.838584902324619,0.0035041067746824964,0.00023317194493375996,0.0021288121170418904,2.9625708290472255e-05,6.963874476249903,-,3.3493371087211714,*,1.0387371392695324,0.012261940850526884,2.9999999999999996,0.10205458103681185,-0.08466459337656315,0.018462303655332198,0.25543676459725556,0.023036030190855747,0.038528791282747325,0.022567688343525922,0.00022783734807935136,1.8260346126026713e-05,0.47229537972985197,0.005601454371783813,0.07729226816173798,0.014041989156618646,-0.05648908367040946,0.013953723902671045
CI_ETNA_4_1_1_100x100_256s_sp3,2.5919610551564065,0.00195078670284693,2.602272,0.0004902017709976872,*,0.5601014459405469,0.0031489502591079636,0.5200580528374817,0.0035219197380083537,1520.5131291010466,0.356418921477831,31.79631678459864,0.4200605418873972,0.5025038202202188,0.004562738086696705,1430.914782525643,0.4033973103824612,33.88719707667232,0.459400931380744,0.016307127171475047,3.4640328844606534e-05,0.016523782298383107,5.649209446919192e-05,9.153044408781096,-,12.797638346174288,-,1.1458167092674145,0.059856622372987084,-1.0363476471101782,0.6166318953994646,0.6786353712349736,0.020747474243241436,-0.4932133451573897,0.07999225681937448,0.1167072056116426,0.05371464105720803,-0.0003970046303012846,0.00010488084195047353,0.9852737823004278,0.03146990859220849,-0.1910553790840635,0.014811128170256663,0.29789607462228035,0.02168818048012496
CI_ETNA_4_1_1_50x50_256s_sp5,2.9977505435677307,0.002350614067059879,2.966496,0.1505239344790356,*,0.5845895452194071,0.00308622673387567,0.5451383480359413,0.0034597185424037656,1519.8983496611377,0.32727128415538537,31.63561624446607,0.3814644220338754,0.5209770946061092,0.004428486774133702,1430.6162658774158,0.3695166547347104,33.3221721931386,0.43056369015485974,0.016636602361932564,0.0004055745980590473,0.017171764535351224,0.00040501822700392227,10.717642433207187,-,15.996093920256357,-,1.1744533698139346,0.04406060221825355,-2.071085107508632,0.4462934026107313,0.6403465163154243,0.020160207170801484,-0.5999999999999999,0.055654415760063074,0.1086616635991305,0.04543871071621354,-0.0004860151798907029,7.591577017129746e-05,1.1894379471898135,0.022444055330803722,-0.19664623577412038,0.014595223257881873,0.32388677061173504,0.020606016244985547
CI_LMT_BA17_3_50x50_256s_sp1,0.07241916724678032,4.964280796030191e-06,0.1183575,0.04661698016564863,-,0.1876105057859571,0.0030895329743421125,1.3989676463069858,0.003763348498184215,1528.9121859351285,0.11730818743404474,34.50078960244216,0.17019261282578704,1.3964544017733649,0.0041492623986863295,1426.2143884482834,0.13252294041374657,39.99999999999999,0.020127177913611065,0.0011205573635092957,0.00011003349086664481,0.0012726037480522534,6.333478386277119e-05,5.388782980570717,-,3.004049313103304,*,0.33837981758336894,0.03002814013429603,-0.9539156195292626,0.32122024525480275,0.14041438859014738,0.020575825801670486,-0.3909942562905318,0.05400267916638539,-0.29999999999999993,0.004095489935990849,-0.0003621572694792599,5.526752168059138e-05,0.425063192059922,0.017942757975066285,-0.05816707000247131,0.014440292533996172,1.590728717756772,0.030246105103182545
CI_LMT_BA17_4_50x50_256s_sp1,0.08321466487001694,0.001302363482872487,0.1177454,0.03577817811646149,-,0.18180197467795686,0.0031038829154632877,1.348963603695079,0.0036083944784762465,1528.9719849583978,0.11956027615861593,34.486794530309496,0.17457547729698655,1.3474819625893748,0.003940890135392438,1426.173957850688,0.13519674622136268,39.99999999999999,0.022047601914795517,0.0027511898031448846,0.00024651616451125353,0.001231643515710067,0.00017721635080971814,6.837365992438817,-,3.5067002969350867,*,0.3291576295717767,0.028267515084321033,-1.133304045656255,0.3019364209788294,0.045504161051167065,0.02028073008693361,-0.26028171860300564,0.05035310626352875,-0.29999999999999993,0.004857095174606959,-0.00031292890960750544,5.189586490743416e-05,0.4012440428140429,0.016813880375954902,-0.049564298958439584,0.014222700189304214,1.5389598921954148,0.03024362766163815
CI_Ref_10_1_100x100_256s_040523_sp2,0.26797698568255424,0.00046408588492935737,0.200834,-0.06097374731302089,-,0.06250507041561779,0.003071619801664926,0.5530821597082793,0.0036105829231994984,1526.497127601152,0.25635421312879614,33.26458823309976,0.3611808693506363,0.6507682297370547,0.0038442268075487155,1422.1840209415477,0.25151974591642207,39.99999999999999,0.03302537822920194,0.0048262065858193605,0.0008726737915908328,0.006687393783090199,8.81522736302494e-05,2.748169061748415,*,3.1945937056368656,*,0.26304176036384697,0.024880865354804455,-2.6372967722059233,0.2603363681253855,0.5470006446072819,0.02048603452910324,-0.16245730705972247,0.04540528889133518,-0.29999999999999993,0.0037317752698500135,-0.0006233705679237193,4.5035692773443976e-05,0.4403853037670137,0.014554103341189678,0.068092201553044,0.01435786140674403,0.5592960127580491,0.025392940515459837
CI_Ref_10_1_100x100_256s_060223_sp2,0.42306702800459184,2.4641990995362704e-06,0.3881456,-0.024892620066300244,-,0.08066954966492401,0.0031415236767327786,0.5112346343622939,0.003638353012827507,1526.9834345021043,0.2868450334047325,32.05910843452518,0.390371898070738,0.5204738674693172,0.004105564315655562,1427.154851637746,0.3459268478640406,39.99999999999999,0.2819873523925783,0.0018407261389237998,8.285826966271269e-05,0.003697041221796593,0.0001668085553684029,5.006698611199194,-,6.187112018418535,-,0.9487207317699646,0.028891333695014655,2.9463428092842543,0.2990640198373153,-0.02914514904328147,0.02086272019395507,0.24392779540327733,0.04997017424916295,-0.29999999999999993,0.012338934404656629,0.00031113654327185675,5.202067349640328e-05,0.27728321448391674,0.016557337739307527,-0.018676892902447617,0.01451728515489217,0.6462310829941755,0.024964806389503495
CI_Ref_10_1_100x100_256s_sp1,0.4010824150880809,6.35900286827858e-05,0.3725568,-0.019246759958652913,-,0.07746842712054128,0.0031429152498767625,0.5194277729049551,0.003423081106833966,1526.890823505378,0.2809351500177168,31.959295338621803,0.377083213452438,0.5320863028844056,0.0036577360324073667,1426.8127046639213,0.3293696539711833,39.78500527997138,0.2856780146851953,0.0019155807223067828,5.533300705602712e-05,0.002400948389481967,4.8631122307533526e-06,12.22830125621708,-,12.433063722850738,-,0.9180637330978446,0.018579028595351835,2.9999999999999996,0.1827258983288252,-0.050363423496174585,0.020296622094748307,0.18246458108540703,0.03339693846180161,-0.29999999999999993,0.01567747260989396,0.00030906869106863777,3.1935233723864954e-05,0.26567985518058296,0.010123469296461055,-0.015530477560305607,0.014446240924546402,0.6448887924498391,0.02435188881987459
CI_Ref_10_1_100x100_256s_sp3,0.2588494338146347,2.0568384806780047e-06,0.1932156,-0.05830704140975325,-,0.07532299647619814,0.003087115347332925,0.573722952588406,0.0038188685702619718,1526.6363273515003,0.248889824749437,33.169681787141876,0.35529166572388216,0.6320778466994704,0.004312286675957432,1424.0201062806827,0.2808487171375404,39.99999999999999,0.062170361224168476,0.002554549934259012,5.591275134575383e-05,0.002042740195912442,1.630666948152015e-05,5.197765359862356,-,6.946963000129759,-,0.36002607765478595,0.032335380049172635,-0.9741891047073578,0.34708779592472844,0.2809736326701545,0.020375417924569584,-0.04317670559911315,0.05734942740952367,-0.29999999999999993,0.006293701808272283,-0.00031340185511660897,5.963372738932904e-05,0.3031941820614932,0.019339080481661827,-0.00359857767782126,0.014301790049685644,0.6510945473210706,0.025269515858806022
CI_Ref_10_1_100x100_256s_sp5,0.2375584254231022,5.234694620425698e-06,0.1747792,-0.05672034536781036,-,0.04832529614396878,0.0030646391913938154,0.44995832980246314,0.0038128960845289425,1526.1618880808487,0.30807469738950316,33.19064334680796,0.44652487292326576,0.5293321106899149,0.004307993291820019,1421.935575092012,0.32238921581528274,39.99999999999999,0.05520496819846892,0.0016519706770252967,9.319864176377217e-05,0.0013686422310378815,7.214397666975849e-06,6.907235228332373,-,5.681633439232184,-,0.30475463928585883,0.03122026786789593,-1.5979032952054275,0.33214219596871297,0.38600322847870117,0.020223714751702784,-0.02234281375501067,0.055218383616605846,-0.29999999999999993,0.005313842567394454,-0.0004221993092584956,5.7275456871232364e-05,0.3388864944104547,0.018514975517698474,0.02809285090978072,0.014162630048953965,0.4827068777626878,0.0246091272643398
CI_Ref_10_chip1_100x100_256s_sp1,0.9524457851155489,0.0009192870374483525,0.9089216,-0.01999907790327773,-,0.21644940416866654,0.0030607719491541193,1.4318249901580822,0.003735886364539521,1527.1345140291046,0.10011779472590826,33.2139348615288,0.14296740507582023,1.4643830172286196,0.00413562271860057,1425.9364269686184,0.1208640007959036,39.99999999999999,0.015500613797609464,0.00201323550161344,9.964757488877663e-05,0.008500827742989743,0.00014515354949351853,12.832021854119128,-,20.672677310700447,-,1.3952675858498582,0.029689589562529872,-1.486302119073916,0.3186126145318736,0.4702407241247325,0.02008192680492522,-0.47122819850367453,0.053259594721889215,-0.29999999999999993,0.002343225746028623,-0.0006264617132142836,5.478140478454007e-05,1.099420233191945,0.017785939790790024,0.018778770399752964,0.014181150207220756,1.716952285234918,0.02538101825755956
CI_Ref_10_chip1_100x100_256s_sp2,0.9283080314915981,0.000641986932536678,0.8924728,-0.013528153476126856,-,0.19414787668211267,0.0030519341184052106,1.2738621908575225,0.0037475256575770187,1527.2329589922665,0.11537213177146904,33.42185851426665,0.16357111938563315,1.3003941786024826,0.0041585419820541645,1425.9601052415535,0.13947330681172734,39.99999999999999,0.018979487247335683,0.004110539656165119,0.0001152715724904937,0.0057032524438669465,0.00010115128293980725,23.00560152152602,-,9.795079736754316,-,1.574042852529463,0.029635298817240276,1.6786101265271929,0.3172022531725355,0.27859773436673907,0.019839946256209662,-0.23292055346996937,0.05271513031626121,-0.29999999999999993,0.0029060868659385635,-0.00019818550355325877,5.4652723817224214e-05,0.9233434849186701,0.017737616237832512,0.02474922364750774,0.014320272374616869,1.5103728866721788,0.026304802413050943
CI_Ref_10_chip1_100x100_256s_sp3,0.9306293544346622,0.00032556530546541765,0.8898615,-0.018124879127818565,-,0.19461667367237478,0.003104987431092419,1.3038279516873643,0.0034842542059746037,1527.1218306769883,0.1087283379583549,33.01090994458738,0.1500339931744217,1.3295612682859197,0.003700368566887992,1426.2625666611846,0.1257359714596622,39.99999999999999,0.02411288065844056,0.0028067476079546862,0.00010551708675951408,0.006704858553268438,1.0481697049668303e-05,14.908627685078578,-,15.50760678950485,-,1.712859859618599,0.023559257418604436,2.8005877961891414,0.2460705555880684,0.03373626123344156,0.020408445892426193,0.017162319662624003,0.04304433148598987,-0.29999999999999993,0.0031167997046347958,1.9405696769108012e-05,4.251307208392712e-05,0.8656520342076428,0.013751981193666616,0.011600360487158514,0.014341286876613192,1.567325844751498,0.025134172999657624
CI_Ref_10_chip1_100x100_256s_sp4,0.9838426055181834,0.001483844691530082,0.9380032,-0.020744990090217432,-,0.21576629115371923,0.003074121809729536,1.4503740921628954,0.003662114874371799,1527.1153988320305,0.09679102142669781,32.869459241850386,0.13734858412752443,1.4917029293051955,0.004100266677991928,1426.145364781697,0.11818383700059455,39.99999999999999,0.015557833287638717,0.008504249045648322,0.00023119379993843118,0.004422365187572615,4.4691927650499e-06,26.656232438326146,-,10.607285295097348,-,1.4791469536176094,0.029269721932140818,-0.5365551292922673,0.31360540873234094,0.4594550657054081,0.020555475536817795,-0.47826157257433344,0.05238023021308,-0.29999999999999993,0.0022782525494963344,-0.0005594939908454411,5.397743078230089e-05,1.0821127095602374,0.017533655310176203,0.024501848466442933,0.014218646962777604,1.752249157389621,0.024753376007713154
CI_Ref_10_chip1_100x100_256s_sp5,0.909613880814863,0.0007521943052445587,0.8788415,-0.008164823761690693,-,0.193756479668269,0.0030963346786881682,1.2430884988855782,0.0038918248297239843,1527.4207553515917,0.1293451260219438,34.81154663326912,0.20095668382486756,1.258274793166279,0.004327614662233853,1425.1681096061175,0.15448654131362952,39.99999999999999,0.013608957899586918,0.003732084875970019,8.491921905051665e-05,0.0057981056577914025,4.490107295338327e-05,19.01581789220329,-,16.796532063333093,-,1.3498855697542622,0.032390908294122105,0.14010379841980183,0.34711518590252627,0.403065218011583,0.020488176223460188,-0.2328726463259365,0.05755931816263235,-0.29999999999999993,0.0025920704925455483,-0.0004150596088716892,5.97429758343749e-05,0.9528656197067719,0.0193589417163468,0.04656669556131774,0.014011332311651423,1.3866423147825995,0.030102336975897818
CI_Ref_11_1_100x100_256s_sp1,0.48230901677298427,0.0010107413988545884,0.459961,-0.013604238421549793,-,0.10310721272123997,0.003124717839229967,0.5739369751822492,0.0036591615394894273,1526.449501299041,0.27311899588929595,31.94498387042023,0.3615826426651456,0.5766432395224866,0.0043051309719338805,1428.0205829216993,0.3358696420621647,39.607208845880784,0.34451695262868026,0.0006489330436705342,0.00022720952975776085,0.003162541793358963,3.5749678732214325e-05,3.993498513246415,*,8.020739751028193,-,0.7350948350500021,0.033649858041586996,2.7643410936553727,0.3492401581561664,-0.014936819055463926,0.021219271572345325,0.1733434614143409,0.055786387762616116,-0.29999999999999993,0.01745195382482912,0.00025966254100365146,6.0644600537026795e-05,0.18751697667361017,0.01916591457171501,-0.03556406692990723,0.01445256196497758,0.701063295615489,0.02464382859988607
CI_Ref_11_1_100x100_256s_sp2,0.2602381606720739,0.0002257015648236463,0.2432597,-0.011887761523182966,-,0.06830018019317255,0.0031745538794045896,0.35100639366043523,0.0038518769020347266,1526.048274956861,0.4574691006467966,32.231923401917555,0.6122024851309024,0.3517606176188862,0.0050684732353596254,1427.8878938649484,0.5707533416368846,39.38638670355905,0.5909859988630333,0.002028870765978969,0.00012783425174190945,0.000343521346537292,4.938770515345999e-06,8.308924092009255,-,4.080020780142273,-,0.32170861207501034,0.06986737347545928,0.5792529030137784,0.7239141734074052,0.08924346754788846,0.021696741153477615,-0.029572407042887126,0.09549100995226499,-0.14918750953274743,0.06127376022715022,8.123803232788708e-05,0.00012291990360646608,0.1199180798777761,0.037072746945786834,-0.02191725918317206,0.015231332762255394,0.45086650417993956,0.025443070943808068
CI_Ref_11_1_100x100_256s_sp3,0.3137071484080609,7.183123034603405e-05,0.3005452,-0.0068053308135776515,-,0.0695743942176441,0.0031049123626792846,0.4136174025341672,0.0038259361684754665,1526.7972909746159,0.35585637292595973,32.34085986812725,0.49580776425681766,0.4208397945073898,0.004537883975354234,1427.832241918859,0.44439699528195703,39.99999999999999,0.3224115011225098,0.0024306051058413584,0.0001481631317325072,0.002916549505617006,0.00014101860871720302,4.964127524092291,-,4.149639335833014,-,0.5021546747815874,0.04200982371666044,1.6790188010095226,0.44051521432277957,0.09703178667276433,0.020971668867739962,0.22999426232858394,0.06663646500959508,-0.29999999999999993,0.025129366470514995,0.0002489111891922962,7.568287393574681e-05,0.12166252744289738,0.023689942385703707,-0.024564980939257366,0.01458835043021186,0.4904758881454011,0.02483653890048591
CI_Ref_11_1_100x100_256s_sp4,0.267663820787557,0.0002105659217475097,0.2740422,0.012344957259083154,-,0.06233580248936759,0.0031803513991839707,0.3602533490485153,0.003833974395392226,1525.9111069574815,0.4341640897397566,31.828444664343586,0.5676108769886039,0.36496734795978186,0.0050209183345909375,1427.8186187912293,0.5278369671924308,39.427497900760265,0.5662127919012186,0.00043208502254683074,0.00013049278093288212,0.0024802267910330445,2.4034463279123347e-05,3.2222973178402,*,19.674183286246542,-,0.150613425500501,0.06872746785922712,-1.3720799882215748,0.7110936552080004,0.1839280393959609,0.021720174059928297,-0.353015646612311,0.09265541786704592,0.028538035454339365,0.0625374035954405,-0.0002690011037824854,0.00012059217235848343,0.26486831312922526,0.03623848252572084,-0.015974316000203825,0.015029178075695565,0.47555776689006574,0.024364733565939455
CI_Ref_14_1_100x100_256s_sp2,0.29335407649731376,0.0002387878309339028,0.2709153,-0.017734169169724368,-,0.03714373288758797,0.0031499838629932054,0.1614553759632774,0.0036531726265075296,1528.3659986755872,1.1178750318747244,33.900288903143256,1.6370747981317617,0.1573491281960682,0.004781912838833329,1428.744011743858,1.3095777474332644,39.13307936000183,1.1201932080327242,0.0036638556179196227,0.00031555673892075806,0.0038661628930981803,1.5147547547906816e-06,4.077805151873204,-,4.434665931511574,-,0.6495288271416737,0.04743560389267507,2.9023807312133623,0.48729643382345866,-0.00546344756884155,0.020747536675110565,0.27237092258250384,0.06570795837452814,-0.22037149073853152,0.04680500265087608,0.00045866682966627046,8.281266483312709e-05,0.05363671012350112,0.024925039693663803,-0.016394856083414795,0.014890431813817127,0.13880121121999275,0.03183073267843287
CI_Ref_14_1_100x100_256s_sp3,0.29518136142983126,0.00018499566815545658,0.2746656,-0.017394910751117165,-,0.044223270216518534,0.0031600676457373316,0.18721174920732334,0.0037187587400369327,1527.1212153132499,0.8160603328562696,31.81147522052282,1.1418635879739463,0.18381679941536622,0.004639232021059664,1429.668233442156,1.0385048436036135,39.33478440455571,0.948422993539628,0.0040488536131551,0.0003102915807618415,0.00697217063182552,0.0002411388147114047,4.086659006795794,-,4.00964410224216,-,0.5860915543410125,0.05751886098831558,2.2565949662484606,0.594998028927513,-0.028096939005912924,0.02111625457298636,0.23049019107056057,0.07986872666520697,-0.21737719961318971,0.050771352330227254,0.00034375972309653584,0.00010111097275967527,0.08632110122327026,0.030559640085105887,-0.014679608677578095,0.014818401283326774,0.20765106827997845,0.025578505500770416
CI_Ref_15_2_100x100_256s_sp1,0.1459384640173437,4.3168927679084074e-05,0.1346154,-0.008963894339275868,-,0.0157782746724289,0.003157232960097111,0.07118937480150057,0.0037982672022400907,1525.7572176653937,2.0884635911318123,32.407967252735375,2.5361509152617083,0.06263587626846848,0.004494673620730796,1426.9269986021377,2.406538040318261,35.28936401398563,2.3822494560886898,0.001144325417790868,2.3788318183403826e-05,0.0010107682274389173,1.9744254452219717e-05,7.880565053012892,-,7.288008944645017,-,0.21520337822212732,0.07154689289910415,0.6419613913503668,0.7401000146682363,-0.12918238588708678,0.021137242998601497,0.000345966169905582,0.09670532979619556,-0.019441065585953172,0.061500601106561255,6.129127453620992e-05,0.0001256942358969329,0.05825660417156164,0.037813678695870795,0.0060458198576602415,0.015129619931625026,0.08420732013818126,0.024028111459959207
