Repository: sarahshi/PyIRoGlass

# PyIRoGlass
PyIRoGlass is a Bayesian MCMC-founded Python algorithm, written in the open-source language Python3, for determining $\mathrm{H_2O}$ and $\mathrm{CO_2}$ species concentrations in the transmission FTIR spectra of basaltic to andesitic glasses. We leverage a database of naturally degassed melt inclusions and back-arc basin basalts to delineate the fundamental shape and variability of the baseline underlying the $\mathrm{CO_{3}^{2-}}$ and $\mathrm{H_2O_{m, 1635}}$ peaks, in the mid-infrared region.

File: FINALDATA/STD_DensityEpsilon_F.csv
,Density,Density_Sat,Tau,Na/Na+Ca,epsilon_H2OT_3550,sigma_epsilon_H2OT_3550,epsilon_H2Om_1635,sigma_epsilon_H2Om_1635,epsilon_CO2,sigma_epsilon_CO2,epsilon_H2Om_5200,sigma_epsilon_H2Om_5200,epsilon_OH_4500,sigma_epsilon_OH_4500
21ALV1846-9_44x44_s1_EP_103um,2799.7565037561785,2799.7565037561785,0.6595583965411587,0.2177055637742523,62.797376399201426,7.277666388680767,31.55291897442271,8.360874827617256,363.36622990789755,14.079332668884508,0.7923637506632906,0.29076592785854016,0.6971745460663672,0.2701884656891454
21ALV1846-9_44x44_s2_EP_103um,2796.6758166512636,2796.6758166512636,0.6595583965411587,0.2177055637742523,62.797376399201426,7.277666388680767,31.55291897442271,8.360874827617256,363.36622990789755,14.079332668884508,0.7923637506632906,0.29076592785854016,0.6971745460663672,0.2701884656891454
21ALV1846-9_44x44_s3_EP_103um,2799.4194987021156,2799.4194987021156,0.6595583965411587,0.2177055637742523,62.797376399201426,7.277666388680767,31.55291897442271,8.360874827617256,363.36622990789755,14.079332668884508,0.7923637506632906,0.29076592785854016,0.6971745460663672,0.2701884656891454
23WOK5-4_44x44_s1_EP_147um,2809.8380676242723,2809.8380676242723,0.6571068603683341,0.34672038706821856,62.622413471607786,7.264732195719246,31.248314295828948,8.345742800550846,317.5394808953173,17.130452472425716,0.7809015246442361,0.29022804937738056,0.6885144406020682,0.26969349444769575
23WOK5-4_44x44_s2_EP_147um,2811.9043146890676,2811.9043146890676,0.6571068603683341,0.34672038706821856,62.622413471607786,7.264732195719246,31.248314295828948,8.345742800550846,317.5394808953173,17.130452472425716,0.7809015246442361,0.29022804937738056,0.6885144406020682,0.26969349444769575
23WOK5-4_44x44_s3_EP_147um,2810.8235465515213,2810.8235465515213,0.6571068603683341,0.34672038706821856,62.622413471607786,7.264732195719246,31.248314295828948,8.345742800550846,317.5394808953173,17.130452472425716,0.7809015246442361,0.29022804937738056,0.6885144406020682,0.26969349444769575
ALV1833-11_44x44_s1_EP_108um,2808.2620990016076,2808.2620990016076,0.6569207364214361,0.30273451925329103,62.60913004915392,7.263750589177731,31.22518829603669,8.344593415137242,333.16349426827895,16.133077718059152,0.7800312969190442,0.29018718386807707,0.6878569536649244,0.2696559106772271
ALV1833-11_44x44_s2_EP_108um,2808.3375872236934,2808.3375872236934,0.6569207364214361,0.30273451925329103,62.60913004915392,7.263750589177731,31.22518829603669,8.344593415137242,333.16349426827895,16.133077718059152,0.7800312969190442,0.29018718386807707,0.6878569536649244,0.2696559106772271
ALV1833-11_44x44_s3_EP_108um,2808.344541941624,2808.344541941624,0.6569207364214361,0.30273451925329103,62.60913004915392,7.263750589177731,31.22518829603669,8.344593415137242,333.16349426827895,16.133077718059152,0.7800312969190442,0.29018718386807707,0.6878569536649244,0.2696559106772271
CD33_12-2-2_VG9764_44x44_s1_EP_105um,2905.6122772383906,2905.6122772383906,0.6353455242696043,0.29614761239911863,61.06933539983039,7.150329152917523,28.544456665008298,8.210831123422407,335.50319849348733,15.980342083149338,0.6791557883972144,0.2854218171054137,0.6116420420839113,0.2652944993411004
CD33_12-2-2_VG9764_44x44_s2_EP_105um,2905.6925077013825,2905.6925077013825,0.6353455242696043,0.29614761239911863,61.06933539983039,7.150329152917523,28.544456665008298,8.210831123422407,335.50319849348733,15.980342083149338,0.6791557883972144,0.2854218171054137,0.6116420420839113,0.2652944993411004
CD33_12-2-2_VG9764_44x44_s3_EP_105um,2905.590629026144,2905.590629026144,0.6353455242696043,0.29614761239911863,61.06933539983039,7.150329152917523,28.544456665008298,8.210831123422407,335.50319849348733,15.980342083149338,0.6791557883972144,0.2854218171054137,0.6116420420839113,0.2652944993411004
CD33_22-1-1_VG9812_44x44_s1_EP_73um,2861.9393995872283,2861.9393995872283,0.6452473155181327,0.23744804284987672,61.77601327979312,7.202292497106124,29.774759515194475,8.272351336078325,356.35359670509666,14.573588965542342,0.7254518906298641,0.2876158784563096,0.6466203375087454,0.26729731974053944
CD33_22-1-1_VG9812_44x44_s2_EP_73um,2862.4394020279183,2862.4394020279183,0.6452473155181327,0.23744804284987672,61.77601327979312,7.202292497106124,29.774759515194475,8.272351336078325,356.35359670509666,14.573588965542342,0.7254518906298641,0.2876158784563096,0.6466203375087454,0.26729731974053944
CD33_22-1-1_VG9812_44x44_s3_EP_73um,2862.2048283794156,2862.2048283794156,0.6452473155181327,0.23744804284987672,61.77601327979312,7.202292497106124,29.774759515194475,8.272351336078325,356.35359670509666,14.573588965542342,0.7254518906298641,0.2876158784563096,0.6466203375087454,0.26729731974053944
ETFSR_Ol8_256s,2898.3541488469655,2898.3541488469655,0.5393672870323273,0.1848159807442027,54.21949424371847,6.6553487866995065,16.61910943589794,7.601886960498442,375.0487841149612,13.227387844869218,0.23040685280368312,0.26347488661654633,0.2725968075220109,0.24576718375966317
ETFSR_Ol8_256s_2,2900.0665233629384,2900.0665233629384,0.5393672870323273,0.1848159807442027,54.21949424371847,6.6553487866995065,16.61910943589794,7.601886960498442,375.0487841149612,13.227387844869218,0.23040685280368312,0.26347488661654633,0.2725968075220109,0.24576718375966317
ETFSR_Ol8_highres_256s,2897.281429168139,2897.281429168139,0.5393672870323273,0.1848159807442027,54.21949424371847,6.6553487866995065,16.61910943589794,7.601886960498442,375.0487841149612,13.227387844869218,0.23040685280368312,0.26347488661654633,0.2725968075220109,0.24576718375966317
Fiege63_256s,2917.1123917625932,2875.3176868502733,0.5916736603105943,0.35108032293919783,57.95253163554577,6.923069598304947,23.11820424732595,7.936709671836037,315.9908085662853,17.227330554416284,0.47496676564467233,0.27559511325170327,0.45737022186770115,0.25643591085994877
Fiege63_256s_2,2911.89909839097,2872.1879678091695,0.5916736603105943,0.35108032293919783,57.95253163554577,6.923069598304947,23.11820424732595,7.936709671836037,315.9908085662853,17.227330554416284,0.47496676564467233,0.27559511325170327,0.45737022186770115,0.25643591085994877
Fiege63_256s_3,2906.2428632637734,2871.029526270073,0.5916736603105943,0.35108032293919783,57.95253163554577,6.923069598304947,23.11820424732595,7.936709671836037,315.9908085662853,17.227330554416284,0.47496676564467233,0.27559511325170327,0.45737022186770115,0.25643591085994877
Fiege73_256s,2923.227597231056,2849.454941393787,0.5916736603105943,0.35108032293919783,57.95253163554577,6.923069598304947,23.11820424732595,7.936709671836037,315.9908085662853,17.227330554416284,0.47496676564467233,0.27559511325170327,0.45737022186770115,0.25643591085994877
Fiege73_256s_2,2922.691195738537,2848.7836291302046,0.5916736603105943,0.35108032293919783,57.95253163554577,6.923069598304947,23.11820424732595,7.936709671836037,315.9908085662853,17.227330554416284,0.47496676564467233,0.27559511325170327,0.45737022186770115,0.25643591085994877
Fiege73_256s_2_highres,2924.5298708204828,2849.8606897784807,0.5916736603105943,0.35108032293919783,57.95253163554577,6.923069598304947,23.11820424732595,7.936709671836037,315.9908085662853,17.227330554416284,0.47496676564467233,0.27559511325170327,0.45737022186770115,0.25643591085994877
Fiege73_2_256s,2922.691195738537,2848.7836291302046,0.5916736603105943,0.35108032293919783,57.95253163554577,6.923069598304947,23.11820424732595,7.936709671836037,315.9908085662853,17.227330554416284,0.47496676564467233,0.27559511325170327,0.45737022186770115,0.25643591085994877
STD_C1'_256s_20x50,2770.7662484383045,2770.7662484383045,0.6649906256198775,0.2303499446913632,63.18506747776173,7.3063590957940425,32.22787633826387,8.394358133612345,358.8748787909209,14.397248320020301,0.8177622898232548,0.2919552657680688,0.7163640147959813,0.27128482278819366
STD_C1_020320_256s_20x50_a,2772.994661546219,2772.994661546219,0.6649906256198775,0.2303499446913632,63.18506747776173,7.3063590957940425,32.22787633826387,8.394358133612345,358.8748787909209,14.397248320020301,0.8177622898232548,0.2919552657680688,0.7163640147959813,0.27128482278819366
STD_C1_020320_256s_20x50_b,2772.687707236203,2772.687707236203,0.6649906256198775,0.2303499446913632,63.18506747776173,7.3063590957940425,32.22787633826387,8.394358133612345,358.8748787909209,14.397248320020301,0.8177622898232548,0.2919552657680688,0.7163640147959813,0.27128482278819366
STD_C1_020320_256s_20x50_c,2771.7855498953227,2771.7855498953227,0.6649906256198775,0.2303499446913632,63.18506747776173,7.3063590957940425,32.22787633826387,8.394358133612345,358.8748787909209,14.397248320020301,0.8177622898232548,0.2919552657680688,0.7163640147959813,0.27128482278819366
STD_C1_020520_256s_20x50_a,2772.876142924787,2772.876142924787,0.6649906256198775,0.2303499446913632,63.18506747776173,7.3063590957940425,32.22787633826387,8.394358133612345,358.8748787909209,14.397248320020301,0.8177622898232548,0.2919552657680688,0.7163640147959813,0.27128482278819366
STD_C1_020520_256s_20x50_b,2772.8344528224284,2772.8344528224284,0.6649906256198775,0.2303499446913632,63.18506747776173,7.3063590957940425,32.22787633826387,8.394358133612345,358.8748787909209,14.397248320020301,0.8177622898232548,0.2919552657680688,0.7163640147959813,0.27128482278819366
STD_C1_020520_256s_20x50_c,2772.8944811847427,2772.8944811847427,0.6649906256198775,0.2303499446913632,63.18506747776173,7.3063590957940425,32.22787633826387,8.394358133612345,358.8748787909209,14.397248320020301,0.8177622898232548,0.2919552657680688,0.7163640147959813,0.27128482278819366
STD_C1_021220_256s_20x50_a,2774.419069175485,2774.419069175485,0.6649906256198775,0.2303499446913632,63.18506747776173,7.3063590957940425,32.22787633826387,8.394358133612345,358.8748787909209,14.397248320020301,0.8177622898232548,0.2919552657680688,0.7163640147959813,0.27128482278819366
STD_C1_021220_256s_20x50_b,2775.593266103954,2775.593266103954,0.6649906256198775,0.2303499446913632,63.18506747776173,7.3063590957940425,32.22787633826387,8.394358133612345,358.8748787909209,14.397248320020301,0.8177622898232548,0.2919552657680688,0.7163640147959813,0.27128482278819366
STD_C1_021220_256s_20x50_c,2775.610589733798,2775.610589733798,0.6649906256198775,0.2303499446913632,63.18506747776173,7.3063590957940425,32.22787633826387,8.394358133612345,358.8748787909209,14.397248320020301,0.8177622898232548,0.2919552657680688,0.7163640147959813,0.27128482278819366
STD_C1_021420_256s_20x50_a,2773.206912316397,2773.206912316397,0.6649906256198775,0.2303499446913632,63.18506747776173,7.3063590957940425,32.22787633826387,8.394358133612345,358.8748787909209,14.397248320020301,0.8177622898232548,0.2919552657680688,0.7163640147959813,0.27128482278819366
STD_C1_021420_256s_20x50_b,2773.6611239241647,2773.6611239241647,0.6649906256198775,0.2303499446913632,63.18506747776173,7.3063590957940425,32.22787633826387,8.394358133612345,358.8748787909209,14.397248320020301,0.8177622898232548,0.2919552657680688,0.7163640147959813,0.27128482278819366
STD_C1_021420_256s_20x50_c,2773.486533521902,2773.486533521902,0.6649906256198775,0.2303499446913632,63.18506747776173,7.3063590957940425,32.22787633826387,8.394358133612345,358.8748787909209,14.397248320020301,0.8177622898232548,0.2919552657680688,0.7163640147959813,0.27128482278819366
STD_C1_021720_256s_20x50_a,2774.1339794747114,2774.1339794747114,0.6649906256198775,0.2303499446913632,63.18506747776173,7.3063590957940425,32.22787633826387,8.394358133612345,358.8748787909209,14.397248320020301,0.8177622898232548,0.2919552657680688,0.7163640147959813,0.27128482278819366
STD_C1_021720_256s_20x50_b,2773.9927824714455,2773.9927824714455,0.6649906256198775,0.2303499446913632,63.18506747776173,7.3063590957940425,32.22787633826387,8.394358133612345,358.8748787909209,14.397248320020301,0.8177622898232548,0.2919552657680688,0.7163640147959813,0.27128482278819366
STD_C1_021720_256s_20x50_c,2774.264088808875,2774.264088808875,0.6649906256198775,0.2303499446913632,63.18506747776173,7.3063590957940425,32.22787633826387,8.394358133612345,358.8748787909209,14.397248320020301,0.8177622898232548,0.2919552657680688,0.7163640147959813,0.27128482278819366
STD_C1_021920_256s_20x50_a,2772.9411344305904,2772.9411344305904,0.6649906256198775,0.2303499446913632,63.18506747776173,7.3063590957940425,32.22787633826387,8.394358133612345,358.8748787909209,14.397248320020301,0.8177622898232548,0.2919552657680688,0.7163640147959813,0.27128482278819366
STD_C1_021920_256s_20x50_b,2772.9907900057665,2772.9907900057665,0.6649906256198775,0.2303499446913632,63.18506747776173,7.3063590957940425,32.22787633826387,8.394358133612345,358.8748787909209,14.397248320020301,0.8177622898232548,0.2919552657680688,0.7163640147959813,0.27128482278819366
STD_C1_021920_256s_20x50_c,2772.646384724371,2772.646384724371,0.6649906256198775,0.2303499446913632,63.18506747776173,7.3063590957940425,32.22787633826387,8.394358133612345,358.8748787909209,14.397248320020301,0.8177622898232548,0.2919552657680688,0.7163640147959813,0.27128482278819366
STD_C1_022120_256s_20x50_a,2774.248909011799,2774.248909011799,0.6649906256198775,0.2303499446913632,63.18506747776173,7.3063590957940425,32.22787633826387,8.394358133612345,358.8748787909209,14.397248320020301,0.8177622898232548,0.2919552657680688,0.7163640147959813,0.27128482278819366
STD_C1_022120_256s_20x50_b,2774.2328628836026,2774.2328628836026,0.6649906256198775,0.2303499446913632,63.18506747776173,7.3063590957940425,32.22787633826387,8.394358133612345,358.8748787909209,14.397248320020301,0.8177622898232548,0.2919552657680688,0.7163640147959813,0.27128482278819366
STD_C1_022120_256s_20x50_c,2774.4493261255016,2774.4493261255016,0.6649906256198775,0.2303499446913632,63.18506747776173,7.3063590957940425,32.22787633826387,8.394358133612345,358.8748787909209,14.397248320020301,0.8177622898232548,0.2919552657680688,0.7163640147959813,0.27128482278819366
STD_CN92C_OL2_020320_256s_20x25_a,2717.3401673827693,2717.3401673827693,0.6597528305721314,0.2531711551948636,62.8112529014778,7.278692605828422,31.577077506598854,8.362074399140308,350.76866386766187,14.959081307391472,0.7932728324192562,0.2908085572187642,0.6978613885583269,0.2702277172962116
STD_CN92C_OL2_020320_256s_20x25_b,2721.2860623948027,2721.2860623948027,0.6597528305721314,0.2531711551948636,62.8112529014778,7.278692605828422,31.577077506598854,8.362074399140308,350.76866386766187,14.959081307391472,0.7932728324192562,0.2908085572187642,0.6978613885583269,0.2702277172962116
STD_CN92C_OL2_020320_256s_20x25_c,2715.2559814275196,2715.2559814275196,0.6597528305721314,0.2531711551948636,62.8112529014778,7.278692605828422,31.577077506598854,8.362074399140308,350.76866386766187,14.959081307391472,0.7932728324192562,0.2908085572187642,0.6978613885583269,0.2702277172962116
STD_CN92C_OL2_020520_256s_20x25_a,2712.813497249832,2712.813497249832,0.6597528305721314,0.2531711551948636,62.8112529014778,7.278692605828422,31.577077506598854,8.362074399140308,350.76866386766187,14.959081307391472,0.7932728324192562,0.2908085572187642,0.6978613885583269,0.2702277172962116
STD_CN92C_OL2_020520_256s_20x25_b,2708.953983249309,2708.953983249309,0.6597528305721314,0.2531711551948636,62.8112529014778,7.278692605828422,31.577077506598854,8.362074399140308,350.76866386766187,14.959081307391472,0.7932728324192562,0.2908085572187642,0.6978613885583269,0.2702277172962116
STD_CN92C_OL2_020520_256s_20x25_c,2709.7592848880495,2709.7592848880495,0.6597528305721314,0.2531711551948636,62.8112529014778,7.278692605828422,31.577077506598854,8.362074399140308,350.76866386766187,14.959081307391472,0.7932728324192562,0.2908085572187642,0.6978613885583269,0.2702277172962116
STD_CN92C_OL2_021220_20x25_a,2741.323403539368,2741.323403539368,0.6597528305721314,0.2531711551948636,62.8112529014778,7.278692605828422,31.577077506598854,8.362074399140308,350.76866386766187,14.959081307391472,0.7932728324192562,0.2908085572187642,0.6978613885583269,0.2702277172962116
STD_CN92C_OL2_021220_20x25_b,2740.136955646604,2740.136955646604,0.6597528305721314,0.2531711551948636,62.8112529014778,7.278692605828422,31.577077506598854,8.362074399140308,350.76866386766187,14.959081307391472,0.7932728324192562,0.2908085572187642,0.6978613885583269,0.2702277172962116
STD_CN92C_OL2_021220_20x25_c,2739.353517135887,2739.353517135887,0.6597528305721314,0.2531711551948636,62.8112529014778,7.278692605828422,31.577077506598854,8.362074399140308,350.76866386766187,14.959081307391472,0.7932728324192562,0.2908085572187642,0.6978613885583269,0.2702277172962116
STD_CN92C_OL2_021420_256s_20x25_a,2726.433974806683,2726.433974806683,0.6597528305721314,0.2531711551948636,62.8112529014778,7.278692605828422,31.577077506598854,8.362074399140308,350.76866386766187,14.959081307391472,0.7932728324192562,0.2908085572187642,0.6978613885583269,0.2702277172962116
STD_CN92C_OL2_021420_256s_20x25_b,2727.0969966222174,2727.0969966222174,0.6597528305721314,0.2531711551948636,62.8112529014778,7.278692605828422,31.577077506598854,8.362074399140308,350.76866386766187,14.959081307391472,0.7932728324192562,0.2908085572187642,0.6978613885583269,0.2702277172962116
STD_CN92C_OL2_021420_256s_20x25_c,2725.5328425223697,2725.5328425223697,0.6597528305721314,0.2531711551948636,62.8112529014778,7.278692605828422,31.577077506598854,8.362074399140308,350.76866386766187,14.959081307391472,0.7932728324192562,0.2908085572187642,0.6978613885583269,0.2702277172962116
STD_CN92C_OL2_021720_256s_20x25_a,2726.420451017524,2726.420451017524,0.6597528305721314,0.2531711551948636,62.8112529014778,7.278692605828422,31.577077506598854,8.362074399140308,350.76866386766187,14.959081307391472,0.7932728324192562,0.2908085572187642,0.6978613885583269,0.2702277172962116
STD_CN92C_OL2_021720_256s_20x25_b,2725.9273631789592,2725.9273631789592,0.6597528305721314,0.2531711551948636,62.8112529014778,7.278692605828422,31.577077506598854,8.362074399140308,350.76866386766187,14.959081307391472,0.7932728324192562,0.2908085572187642,0.6978613885583269,0.2702277172962116
STD_CN92C_OL2_021720_256s_20x25_c,2725.677382825846,2725.677382825846,0.6597528305721314,0.2531711551948636,62.8112529014778,7.278692605828422,31.577077506598854,8.362074399140308,350.76866386766187,14.959081307391472,0.7932728324192562,0.2908085572187642,0.6978613885583269,0.2702277172962116
STD_CN92C_OL2_021920_256s_20x25_a,2718.3330213448776,2718.3330213448776,0.6597528305721314,0.2531711551948636,62.8112529014778,7.278692605828422,31.577077506598854,8.362074399140308,350.76866386766187,14.959081307391472,0.7932728324192562,0.2908085572187642,0.6978613885583269,0.2702277172962116
STD_CN92C_OL2_021920_256s_20x25_b,2717.9596738585487,2717.9596738585487,0.6597528305721314,0.2531711551948636,62.8112529014778,7.278692605828422,31.577077506598854,8.362074399140308,350.76866386766187,14.959081307391472,0.7932728324192562,0.2908085572187642,0.6978613885583269,0.2702277172962116
STD_CN92C_OL2_021920_256s_20x25_c,2718.2803185651646,2718.2803185651646,0.6597528305721314,0.2531711551948636,62.8112529014778,7.278692605828422,31.577077506598854,8.362074399140308,350.76866386766187,14.959081307391472,0.7932728324192562,0.2908085572187642,0.6978613885583269,0.2702277172962116
STD_CN92C_OL2_022120_256s_20x25_a,2719.666701613466,2719.666701613466,0.6597528305721314,0.2531711551948636,62.8112529014778,7.278692605828422,31.577077506598854,8.362074399140308,350.76866386766187,14.959081307391472,0.7932728324192562,0.2908085572187642,0.6978613885583269,0.2702277172962116
STD_CN92C_OL2_022120_256s_20x25_b,2720.853728326064,2720.853728326064,0.6597528305721314,0.2531711551948636,62.8112529014778,7.278692605828422,31.577077506598854,8.362074399140308,350.76866386766187,14.959081307391472,0.7932728324192562,0.2908085572187642,0.6978613885583269,0.2702277172962116
STD_CN92C_OL2_022120_256s_20x25_c,2720.4816813425255,2720.4816813425255,0.6597528305721314,0.2531711551948636,62.8112529014778,7.278692605828422,31.577077506598854,8.362074399140308,350.76866386766187,14.959081307391472,0.7932728324192562,0.2908085572187642,0.6978613885583269,0.2702277172962116
STD_D1010_012821_256s_100x100_a,2795.3504868075142,2803.999774913018,0.6585005613973198,0.33157962514364914,62.72188008969185,7.272084174154003,31.421482392916772,8.354346998729072,322.91755977696255,16.791353467152266,0.7874178128288878,0.2905339210141859,0.693437720148383,0.26997490079437897
STD_D1010_012821_256s_100x100_b,2794.175129872062,2803.991519224832,0.6585005613973198,0.33157962514364914,62.72188008969185,7.272084174154003,31.421482392916772,8.354346998729072,322.91755977696255,16.791353467152266,0.7874178128288878,0.2905339210141859,0.693437720148383,0.26997490079437897
STD_D1010_012821_256s_100x100_c,2793.764161359013,2804.641663948475,0.6585005613973198,0.33157962514364914,62.72188008969185,7.272084174154003,31.421482392916772,8.354346998729072,322.91755977696255,16.791353467152266,0.7874178128288878,0.2905339210141859,0.693437720148383,0.26997490079437897
STD_D1010_020320_256s_100x100_a,2795.4980525492824,2804.2303524689246,0.6585005613973198,0.33157962514364914,62.72188008969185,7.272084174154003,31.421482392916772,8.354346998729072,322.91755977696255,16.791353467152266,0.7874178128288878,0.2905339210141859,0.693437720148383,0.26997490079437897
STD_D1010_020320_256s_100x100_b,2795.534818425559,2803.9388635616765,0.6585005613973198,0.33157962514364914,62.72188008969185,7.272084174154003,31.421482392916772,8.354346998729072,322.91755977696255,16.791353467152266,0.7874178128288878,0.2905339210141859,0.693437720148383,0.26997490079437897
STD_D1010_020320_256s_100x100_c,2795.3324585800538,2803.7664131397323,0.6585005613973198,0.33157962514364914,62.72188008969185,7.272084174154003,31.421482392916772,8.354346998729072,322.91755977696255,16.791353467152266,0.7874178128288878,0.2905339210141859,0.693437720148383,0.26997490079437897
STD_D1010_020520_256s_100x100_a,2795.375790335774,2798.4224988690344,0.6585005613973198,0.33157962514364914,62.72188008969185,7.272084174154003,31.421482392916772,8.354346998729072,322.91755977696255,16.791353467152266,0.7874178128288878,0.2905339210141859,0.693437720148383,0.26997490079437897
STD_D1010_020520_256s_100x100_b,2795.413363891636,2798.974290835091,0.6585005613973198,0.33157962514364914,62.72188008969185,7.272084174154003,31.421482392916772,8.354346998729072,322.91755977696255,16.791353467152266,0.7874178128288878,0.2905339210141859,0.693437720148383,0.26997490079437897
STD_D1010_020520_256s_100x100_c,2795.755162236548,2800.573213704697,0.6585005613973198,0.33157962514364914,62.72188008969185,7.272084174154003,31.421482392916772,8.354346998729072,322.91755977696255,16.791353467152266,0.7874178128288878,0.2905339210141859,0.693437720148383,0.26997490079437897
STD_D1010_021220_256s_100x100_a,2795.199479620335,2802.840266254745,0.6585005613973198,0.33157962514364914,62.72188008969185,7.272084174154003,31.421482392916772,8.354346998729072,322.91755977696255,16.791353467152266,0.7874178128288878,0.2905339210141859,0.693437720148383,0.26997490079437897
STD_D1010_021220_256s_100x100_b,2795.2020657944026,2802.4395945521233,0.6585005613973198,0.33157962514364914,62.72188008969185,7.272084174154003,31.421482392916772,8.354346998729072,322.91755977696255,16.791353467152266,0.7874178128288878,0.2905339210141859,0.693437720148383,0.26997490079437897
STD_D1010_021220_256s_100x100_c,2795.2783261763534,2802.624706010471,0.6585005613973198,0.33157962514364914,62.72188008969185,7.272084174154003,31.421482392916772,8.354346998729072,322.91755977696255,16.791353467152266,0.7874178128288878,0.2905339210141859,0.693437720148383,0.26997490079437897
STD_D1010_021420_256s_100x100_a,2796.1075198557214,2810.06337890865,0.6585005613973198,0.33157962514364914,62.72188008969185,7.272084174154003,31.421482392916772,8.354346998729072,322.91755977696255,16.791353467152266,0.7874178128288878,0.2905339210141859,0.693437720148383,0.26997490079437897
STD_D1010_021420_256s_100x100_b,2795.7388656311928,2809.3941702077946,0.6585005613973198,0.33157962514364914,62.72188008969185,7.272084174154003,31.421482392916772,8.354346998729072,322.91755977696255,16.791353467152266,0.7874178128288878,0.2905339210141859,0.693437720148383,0.26997490079437897
STD_D1010_021420_256s_100x100_c,2794.9447469205957,2810.7959763298486,0.6585005613973198,0.33157962514364914,62.72188008969185,7.272084174154003,31.421482392916772,8.354346998729072,322.91755977696255,16.791353467152266,0.7874178128288878,0.2905339210141859,0.693437720148383,0.26997490079437897
STD_D1010_021720_256s_100x100_a,2795.718519221284,2806.796642464175,0.6585005613973198,0.33157962514364914,62.72188008969185,7.272084174154003,31.421482392916772,8.354346998729072,322.91755977696255,16.791353467152266,0.7874178128288878,0.2905339210141859,0.693437720148383,0.26997490079437897
STD_D1010_021720_256s_100x100_b,2795.9957400696567,2807.2409009562266,0.6585005613973198,0.33157962514364914,62.72188008969185,7.272084174154003,31.421482392916772,8.354346998729072,322.91755977696255,16.791353467152266,0.7874178128288878,0.2905339210141859,0.693437720148383,0.26997490079437897
STD_D1010_021720_256s_100x100_c,2795.71781067241,2806.983421081621,0.6585005613973198,0.33157962514364914,62.72188008969185,7.272084174154003,31.421482392916772,8.354346998729072,322.91755977696255,16.791353467152266,0.7874178128288878,0.2905339210141859,0.693437720148383,0.26997490079437897
STD_D1010_021720_256s_50x50_b,2795.5142300082516,2806.491332683735,0.6585005613973198,0.33157962514364914,62.72188008969185,7.272084174154003,31.421482392916772,8.354346998729072,322.91755977696255,16.791353467152266,0.7874178128288878,0.2905339210141859,0.693437720148383,0.26997490079437897
STD_D1010_021720_256s_80x80_a,2796.2137353738653,2806.4444548771417,0.6585005613973198,0.33157962514364914,62.72188008969185,7.272084174154003,31.421482392916772,8.354346998729072,322.91755977696255,16.791353467152266,0.7874178128288878,0.2905339210141859,0.693437720148383,0.26997490079437897
STD_D1010_021720_256s_80x80_b,2796.120567693111,2806.928738505404,0.6585005613973198,0.33157962514364914,62.72188008969185,7.272084174154003,31.421482392916772,8.354346998729072,322.91755977696255,16.791353467152266,0.7874178128288878,0.2905339210141859,0.693437720148383,0.26997490079437897
STD_D1010_021720_256s_80x80_c,2796.072605333609,2807.0828088876037,0.6585005613973198,0.33157962514364914,62.72188008969185,7.272084174154003,31.421482392916772,8.354346998729072,322.91755977696255,16.791353467152266,0.7874178128288878,0.2905339210141859,0.693437720148383,0.26997490079437897
STD_D1010_021920_256s_100x100_a,2794.923403366493,2804.9648108790666,0.6585005613973198,0.33157962514364914,62.72188008969185,7.272084174154003,31.421482392916772,8.354346998729072,322.91755977696255,16.791353467152266,0.7874178128288878,0.2905339210141859,0.693437720148383,0.26997490079437897
STD_D1010_021920_256s_100x100_b,2795.2866450059023,2805.2883579975874,0.6585005613973198,0.33157962514364914,62.72188008969185,7.272084174154003,31.421482392916772,8.354346998729072,322.91755977696255,16.791353467152266,0.7874178128288878,0.2905339210141859,0.693437720148383,0.26997490079437897
STD_D1010_021920_256s_100x100_c,2795.2405127541074,2805.560592237044,0.6585005613973198,0.33157962514364914,62.72188008969185,7.272084174154003,31.421482392916772,8.354346998729072,322.91755977696255,16.791353467152266,0.7874178128288878,0.2905339210141859,0.693437720148383,0.26997490079437897
STD_D1010_022120_256s_100x100_a,2795.969687127291,2800.96420509055,0.6585005613973198,0.33157962514364914,62.72188008969185,7.272084174154003,31.421482392916772,8.354346998729072,322.91755977696255,16.791353467152266,0.7874178128288878,0.2905339210141859,0.693437720148383,0.26997490079437897
STD_D1010_022120_256s_100x100_b,2795.709593165961,2801.213605350478,0.6585005613973198,0.33157962514364914,62.72188008969185,7.272084174154003,31.421482392916772,8.354346998729072,322.91755977696255,16.791353467152266,0.7874178128288878,0.2905339210141859,0.693437720148383,0.26997490079437897
STD_D1010_022120_256s_100x100_c,2795.526900454308,2801.141182198029,0.6585005613973198,0.33157962514364914,62.72188008969185,7.272084174154003,31.421482392916772,8.354346998729072,322.91755977696255,16.791353467152266,0.7874178128288878,0.2905339210141859,0.693437720148383,0.26997490079437897
STD_D1010_030920_256s_100x100_a,2796.0102463478293,2800.2942163659545,0.6585005613973198,0.33157962514364914,62.72188008969185,7.272084174154003,31.421482392916772,8.354346998729072,322.91755977696255,16.791353467152266,0.7874178128288878,0.2905339210141859,0.693437720148383,0.26997490079437897
STD_D1010_030920_256s_100x100_b,2796.022461531983,2800.6101909219155,0.6585005613973198,0.33157962514364914,62.72188008969185,7.272084174154003,31.421482392916772,8.354346998729072,322.91755977696255,16.791353467152266,0.7874178128288878,0.2905339210141859,0.693437720148383,0.26997490079437897
STD_D1010_030920_256s_100x100_c,2795.8221411235404,2801.096565259338,0.6585005613973198,0.33157962514364914,62.72188008969185,7.272084174154003,31.421482392916772,8.354346998729072,322.91755977696255,16.791353467152266,0.7874178128288878,0.2905339210141859,0.693437720148383,0.26997490079437897
STD_D1010_031020_256s_100x100_a,2794.4744852406866,2799.9904468431764,0.6585005613973198,0.33157962514364914,62.72188008969185,7.272084174154003,31.421482392916772,8.354346998729072,322.91755977696255,16.791353467152266,0.7874178128288878,0.2905339210141859,0.693437720148383,0.26997490079437897
STD_D1010_031020_256s_100x100_b,2794.6412492712006,2800.199001827295,0.6585005613973198,0.33157962514364914,62.72188008969185,7.272084174154003,31.421482392916772,8.354346998729072,322.91755977696255,16.791353467152266,0.7874178128288878,0.2905339210141859,0.693437720148383,0.26997490079437897
STD_D1010_031020_256s_100x100_c,2794.4495703895136,2800.1059062241557,0.6585005613973198,0.33157962514364914,62.72188008969185,7.272084174154003,31.421482392916772,8.354346998729072,322.91755977696255,16.791353467152266,0.7874178128288878,0.2905339210141859,0.693437720148383,0.26997490079437897
STD_ETF46_020320_256s_15x15_a,2861.935734013262,2861.935734013262,0.5700847136911034,0.18389783078363384,56.41175677524382,6.811950692647638,20.435766101356705,7.799419649132838,375.3749158471501,13.203039455979866,0.37402704123473685,0.2706414864426253,0.38110679297752403,0.25204065711264884
STD_ETF46_020320_256s_15x15_b,2863.0294579336764,2863.0294579336764,0.5700847136911034,0.18389783078363384,56.41175677524382,6.811950692647638,20.435766101356705,7.799419649132838,375.3749158471501,13.203039455979866,0.37402704123473685,0.2706414864426253,0.38110679297752403,0.25204065711264884
STD_ETF46_020320_256s_15x15_c,2862.502076879423,2862.502076879423,0.5700847136911034,0.18389783078363384,56.41175677524382,6.811950692647638,20.435766101356705,7.799419649132838,375.3749158471501,13.203039455979866,0.37402704123473685,0.2706414864426253,0.38110679297752403,0.25204065711264884
STD_ETF46_020520_256s_15x15_a,2866.8455724973182,2866.8455724973182,0.5700847136911034,0.18389783078363384,56.41175677524382,6.811950692647638,20.435766101356705,7.799419649132838,375.3749158471501,13.203039455979866,0.37402704123473685,0.2706414864426253,0.38110679297752403,0.25204065711264884
STD_ETF46_020520_256s_15x15_b,2867.436785060399,2867.436785060399,0.5700847136911034,0.18389783078363384,56.41175677524382,6.811950692647638,20.435766101356705,7.799419649132838,375.3749158471501,13.203039455979866,0.37402704123473685,0.2706414864426253,0.38110679297752403,0.25204065711264884
STD_ETF46_020520_256s_15x15_c,2865.659161419602,2865.659161419602,0.5700847136911034,0.18389783078363384,56.41175677524382,6.811950692647638,20.435766101356705,7.799419649132838,375.3749158471501,13.203039455979866,0.37402704123473685,0.2706414864426253,0.38110679297752403,0.25204065711264884
STD_ETF46_021220_256s_15x20_a,2858.8946967510506,2858.8946967510506,0.5700847136911034,0.18389783078363384,56.41175677524382,6.811950692647638,20.435766101356705,7.799419649132838,375.3749158471501,13.203039455979866,0.37402704123473685,0.2706414864426253,0.38110679297752403,0.25204065711264884
STD_ETF46_021220_256s_15x20_b,2859.84119002363,2859.84119002363,0.5700847136911034,0.18389783078363384,56.41175677524382,6.811950692647638,20.435766101356705,7.799419649132838,375.3749158471501,13.203039455979866,0.37402704123473685,0.2706414864426253,0.38110679297752403,0.25204065711264884
STD_ETF46_021220_256s_15x20_c,2858.544701652821,2858.544701652821,0.5700847136911034,0.18389783078363384,56.41175677524382,6.811950692647638,20.435766101356705,7.799419649132838,375.3749158471501,13.203039455979866,0.37402704123473685,0.2706414864426253,0.38110679297752403,0.25204065711264884
STD_ETF46_021420_256s_15x20_a,2862.7593582381846,2862.7593582381846,0.5700847136911034,0.18389783078363384,56.41175677524382,6.811950692647638,20.435766101356705,7.799419649132838,375.3749158471501,13.203039455979866,0.37402704123473685,0.2706414864426253,0.38110679297752403,0.25204065711264884
STD_ETF46_021420_256s_15x20_b,2862.4523477026505,2862.4523477026505,0.5700847136911034,0.18389783078363384,56.41175677524382,6.811950692647638,20.435766101356705,7.799419649132838,375.3749158471501,13.203039455979866,0.37402704123473685,0.2706414864426253,0.38110679297752403,0.25204065711264884
STD_ETF46_021420_256s_15x20_c,2861.219600713169,2861.219600713169,0.5700847136911034,0.18389783078363384,56.41175677524382,6.811950692647638,20.435766101356705,7.799419649132838,375.3749158471501,13.203039455979866,0.37402704123473685,0.2706414864426253,0.38110679297752403,0.25204065711264884
STD_ETF46_021720_256s_15x20_a,2866.591241671927,2866.591241671927,0.5700847136911034,0.18389783078363384,56.41175677524382,6.811950692647638,20.435766101356705,7.799419649132838,375.3749158471501,13.203039455979866,0.37402704123473685,0.2706414864426253,0.38110679297752403,0.25204065711264884
STD_ETF46_021720_256s_15x20_b,2862.234694949338,2862.234694949338,0.5700847136911034,0.18389783078363384,56.41175677524382,6.811950692647638,20.435766101356705,7.799419649132838,375.3749158471501,13.203039455979866,0.37402704123473685,0.2706414864426253,0.38110679297752403,0.25204065711264884
STD_ETF46_021720_256s_15x20_c,2861.210437622469,2861.210437622469,0.5700847136911034,0.18389783078363384,56.41175677524382,6.811950692647638,20.435766101356705,7.799419649132838,375.3749158471501,13.203039455979866,0.37402704123473685,0.2706414864426253,0.38110679297752403,0.25204065711264884
STD_ETF46_021920_256s_15x20_a,2864.53058465051,2864.53058465051,0.5700847136911034,0.18389783078363384,56.41175677524382,6.811950692647638,20.435766101356705,7.799419649132838,375.3749158471501,13.203039455979866,0.37402704123473685,0.2706414864426253,0.38110679297752403,0.25204065711264884
STD_ETF46_021920_256s_15x20_b,2864.080394743502,2864.080394743502,0.5700847136911034,0.18389783078363384,56.41175677524382,6.811950692647638,20.435766101356705,7.799419649132838,375.3749158471501,13.203039455979866,0.37402704123473685,0.2706414864426253,0.38110679297752403,0.25204065711264884
STD_ETF46_021920_256s_15x20_c,2865.0371507905193,2865.0371507905193,0.5700847136911034,0.18389783078363384,56.41175677524382,6.811950692647638,20.435766101356705,7.799419649132838,375.3749158471501,13.203039455979866,0.37402704123473685,0.2706414864426253,0.38110679297752403,0.25204065711264884
STD_ETF46_022120_256s_15x20_a,2861.355083208931,2861.355083208931,0.5700847136911034,0.18389783078363384,56.41175677524382,6.811950692647638,20.435766101356705,7.799419649132838,375.3749158471501,13.203039455979866,0.37402704123473685,0.2706414864426253,0.38110679297752403,0.25204065711264884
STD_ETF46_022120_256s_15x20_b,2866.2224254735675,2866.2224254735675,0.5700847136911034,0.18389783078363384,56.41175677524382,6.811950692647638,20.435766101356705,7.799419649132838,375.3749158471501,13.203039455979866,0.37402704123473685,0.2706414864426253,0.38110679297752403,0.25204065711264884
STD_ETF46_022120_256s_15x20_c,2866.465383695451,2866.465383695451,0.5700847136911034,0.18389783078363384,56.41175677524382,6.811950692647638,20.435766101356705,7.799419649132838,375.3749158471501,13.203039455979866,0.37402704123473685,0.2706414864426253,0.38110679297752403,0.25204065711264884
STD_ETFS_15x20_256s_2,2862.673347091087,2862.673347091087,0.5700847136911034,0.18389783078363384,56.41175677524382,6.811950692647638,20.435766101356705,7.799419649132838,375.3749158471501,13.203039455979866,0.37402704123473685,0.2706414864426253,0.38110679297752403,0.25204065711264884
STD_ETFS_15x25_256s,2858.346024225524,2858.346024225524,0.5700847136911034,0.18389783078363384,56.41175677524382,6.811950692647638,20.435766101356705,7.799419649132838,375.3749158471501,13.203039455979866,0.37402704123473685,0.2706414864426253,0.38110679297752403,0.25204065711264884
VF74_127-7_101220_256s_15x20_a,2616.8850844752665,2616.8850844752665,0.7053306359798369,0.46696768627579677,66.06408121207846,7.520786848484461,37.24014416705435,8.641051996141409,274.82700290609966,19.695194392595297,1.006373137781535,0.30068255817895534,0.8588659888727657,0.2794088052715142
VF74_127-7_101220_256s_15x20_b,2621.0456894324516,2621.0456894324516,0.7053306359798369,0.46696768627579677,66.06408121207846,7.520786848484461,37.24014416705435,8.641051996141409,274.82700290609966,19.695194392595297,1.006373137781535,0.30068255817895534,0.8588659888727657,0.2794088052715142
VF74_127-7_101220_256s_15x20_c,2616.89927028679,2616.89927028679,0.7053306359798369,0.46696768627579677,66.06408121207846,7.520786848484461,37.24014416705435,8.641051996141409,274.82700290609966,19.695194392595297,1.006373137781535,0.30068255817895534,0.8588659888727657,0.2794088052715142
VF74_131-1_101220_256s_25x50_a,2626.0428941588966,2626.0428941588966,0.7385776743792835,0.20518931796081866,68.4368788222737,7.699208131101691,41.37110644210409,8.841920758855409,367.812066756932,13.759579662694508,1.1618205967352222,0.30774416947023386,0.976311883453655,0.28608230003225793
VF74_131-1_101220_256s_25x50_b,2626.411310233711,2626.411310233711,0.7385776743792835,0.20518931796081866,68.4368788222737,7.699208131101691,41.37110644210409,8.841920758855409,367.812066756932,13.759579662694508,1.1618205967352222,0.30774416947023386,0.976311883453655,0.28608230003225793
VF74_131-1_101220_256s_25x50_c,2625.506406268872,2625.506406268872,0.7385776743792835,0.20518931796081866,68.4368788222737,7.699208131101691,41.37110644210409,8.841920758855409,367.812066756932,13.759579662694508,1.1618205967352222,0.30774416947023386,0.976311883453655,0.28608230003225793
VF74_131-9_MI1_101220_256s_15x30_a,2642.6144125773953,2642.6144125773953,0.6966389749807687,0.43948320205915864,65.44376874395921,7.474389797567584,36.160200646573145,8.588182852331887,284.5896373676159,19.126645988017444,0.9657350334138832,0.298817366770268,0.8281625051770147,0.2776609660478557
VF74_131-9_MI1_101220_256s_15x30_b,2641.3594017919977,2641.3594017919977,0.6966389749807687,0.43948320205915864,65.44376874395921,7.474389797567584,36.160200646573145,8.588182852331887,284.5896373676159,19.126645988017444,0.9657350334138832,0.298817366770268,0.8281625051770147,0.2776609660478557
VF74_131-9_MI1_101220_256s_15x30_c,2640.689545608806,2640.689545608806,0.6966389749807687,0.43948320205915864,65.44376874395921,7.474389797567584,36.160200646573145,8.588182852331887,284.5896373676159,19.126645988017444,0.9657350334138832,0.298817366770268,0.8281625051770147,0.2776609660478557
VF74_131-9_MI2_101220_256s_20x25_a,2722.9676570063284,2722.9676570063284,0.6870937113507595,0.4379237128769214,64.76253577343554,7.423558461329001,34.97419654337372,8.529944876857197,285.14357619043926,19.09410395716363,0.9211058860443937,0.29675953709271075,0.7944436514082076,0.27573988213639294
VF74_131-9_MI2_101220_256s_20x25_b,2722.5927874123417,2722.5927874123417,0.6870937113507595,0.4379237128769214,64.76253577343554,7.423558461329001,34.97419654337372,8.529944876857197,285.14357619043926,19.09410395716363,0.9211058860443937,0.29675953709271075,0.7944436514082076,0.27573988213639294
VF74_131-9_MI2_101220_256s_20x25_c,2717.3037750981052,2717.3037750981052,0.6870937113507595,0.4379237128769214,64.76253577343554,7.423558461329001,34.97419654337372,8.529944876857197,285.14357619043926,19.09410395716363,0.9211058860443937,0.29675953709271075,0.7944436514082076,0.27573988213639294
VF74_132-1_101220_256s_40x50_a,2697.697221765816,2697.697221765816,0.6992883197243983,0.4808549316449078,65.63284901031979,7.488521141003877,36.489383145719216,8.604314235445633,269.894179748591,19.979047466606776,0.9781221189443765,0.29938676648799933,0.8375213737694711,0.27819387784798505
VF74_132-1_101220_256s_40x50_b,2697.3413812561107,2697.3413812561107,0.6992883197243983,0.4808549316449078,65.63284901031979,7.488521141003877,36.489383145719216,8.604314235445633,269.894179748591,19.979047466606776,0.9781221189443765,0.29938676648799933,0.8375213737694711,0.27819387784798505
VF74_132-1_101220_256s_40x50_c,2697.22297433629,2697.22297433629,0.6992883197243983,0.4808549316449078,65.63284901031979,7.488521141003877,36.489383145719216,8.604314235445633,269.894179748591,19.979047466606776,0.9781221189443765,0.29938676648799933,0.8375213737694711,0.27819387784798505
VF74_132-2_101220_256s_20x25_a,2639.93542106991,2639.93542106991,0.7387246139234552,0.18707910769066244,68.44736570519737,7.699999914589366,41.38936375893314,8.842803860555287,374.24490942900593,13.2872645814622,1.1625076166883046,0.3077751295523778,0.9768309506261121,0.2861117524618612
VF74_132-2_101220_256s_20x25_b,2639.6896026971112,2639.6896026971112,0.7387246139234552,0.18707910769066244,68.44736570519737,7.699999914589366,41.38936375893314,8.842803860555287,374.24490942900593,13.2872645814622,1.1625076166883046,0.3077751295523778,0.9768309506261121,0.2861117524618612
VF74_132-2_101220_256s_20x25_c,2636.9300697782473,2636.9300697782473,0.7387246139234552,0.18707910769066244,68.44736570519737,7.699999914589366,41.38936375893314,8.842803860555287,374.24490942900593,13.2872645814622,1.1625076166883046,0.3077751295523778,0.9768309506261121,0.2861117524618612
VF74_134D-15_101220_256s_15x25_a,2602.5759034304288,2602.5759034304288,0.7067169689705262,0.38274948001132963,66.16302198291406,7.52819693036931,37.4123967814493,8.649470726868506,304.7417561277316,17.921354947407412,1.012854976496826,0.30097931046159554,0.8637632406617013,0.2796874624026204
VF74_134D-15_101220_256s_15x25_b,2605.0335873746985,2605.0335873746985,0.7067169689705262,0.38274948001132963,66.16302198291406,7.52819693036931,37.4123967814493,8.649470726868506,304.7417561277316,17.921354947407412,1.012854976496826,0.30097931046159554,0.8637632406617013,0.2796874624026204
VF74_134D-15_101220_256s_15x25_c,2604.6898391678337,2604.6898391678337,0.7067169689705262,0.38274948001132963,66.16302198291406,7.52819693036931,37.4123967814493,8.649470726868506,304.7417561277316,17.921354947407412,1.012854976496826,0.30097931046159554,0.8637632406617013,0.2796874624026204
VF74_136-3_101220_256s_20x30_a,2648.27436616581,2648.27436616581,0.6980682480589402,0.4665060158740403,65.54577409262986,7.482012177933215,36.33778858976778,8.596887201456603,274.99099067965676,19.685719596075003,0.9724176397105206,0.29912464192888844,0.8332114437696636,0.2779484781014324
VF74_136-3_101220_256s_20x30_b,2648.133623944904,2648.133623944904,0.6980682480589402,0.4665060158740403,65.54577409262986,7.482012177933215,36.33778858976778,8.596887201456603,274.99099067965676,19.685719596075003,0.9724176397105206,0.29912464192888844,0.8332114437696636,0.2779484781014324
VF74_136-3_101220_256s_20x30_c,2648.722479150636,2648.722479150636,0.6980682480589402,0.4665060158740403,65.54577409262986,7.482012177933215,36.33778858976778,8.596887201456603,274.99099067965676,19.685719596075003,0.9724176397105206,0.29912464192888844,0.8332114437696636,0.2779484781014324
