Repository: sarahshi/PyIRoGlass

# PyIRoGlass
PyIRoGlass is a Bayesian MCMC-founded Python algorithm, written in the open-source language Python3, for determining $\mathrm{H_2O}$ and $\mathrm{CO_2}$ species concentrations in the transmission FTIR spectra of basaltic to andesitic glasses. We leverage a database of naturally degassed melt inclusions and back-arc basin basalts to delineate the fundamental shape and variability of the baseline underlying the $\mathrm{CO_{3}^{2-}}$ and $\mathrm{H_2O_{m, 1635}}$ peaks, in the mid-infrared region.

File: FINALDATA/STD_H2OCO2_FwSTD.csv (part 1 of 6)
,H2Ot_MEAN,H2Ot_STD,H2Ot_3550_M,H2Ot_3550_STD,H2Ot_3550_SAT,H2Om_1635_BP,H2Om_1635_STD,CO2_MEAN,CO2_STD,CO2_1515_BP,CO2_1515_STD,CO2_1430_BP,CO2_1430_STD,H2Om_5200_M,H2Om_5200_STD,OH_4500_M,OH_4500_STD,PH_5200_STN,ERR_5200,PH_4500_STN,ERR_4500,Density,Density_Sat,Tau,Eta,epsilon_H2Ot_3550,sigma_epsilon_H2Ot_3550,epsilon_H2Om_1635,sigma_epsilon_H2Om_1635,epsilon_CO2,sigma_epsilon_CO2,epsilon_H2Om_5200,sigma_epsilon_H2Om_5200,epsilon_OH_4500,sigma_epsilon_OH_4500,H2O_EXP,H2O_EXP_STD,CO2_EXP,CO2_EXP_STD
21ALV1846-9_44x44_s1_EP_103um,1.3864530129153103,0.1079381478635588,1.3864530129153103,0.1079381478635588,-,0.3320801034972134,0.0555476954253807,17.276474960694696,7.61430473432894,3.6495233253452196e-27,1.43635723183315,34.55294992138939,15.16071978012446,0.7413226685473995,0.1780377286179673,1.0059559072176143,0.2575089746692926,17.13172842,-,8.753240172,-,2799.7421487077304,2799.7421487077304,0.6595583965411587,0.2177055637742523,62.827509700754895,7.257389802884201,31.55291870846687,8.360876227442947,347.9231214324328,12.673247215380972,0.7923638172513208,0.2907422147486255,0.6971746047868783,0.2702178659586763,1.89,0.19,,
21ALV1846-9_44x44_s2_EP_103um,1.4896384964654978,0.1159057978648377,1.4896384964654978,0.1159057978648377,-,0.3420669028254304,0.0573186498506348,18.522625464916125,7.931752155504251,1.2032098664992158e-34,1.5117356351802462,37.04525092983225,15.791308507996147,0.722724456537795,0.1783541313180199,0.8702526941108636,0.2231210551619765,12.3884158,-,9.730795216,-,2796.6623201583775,2796.6623201583775,0.6595583965411587,0.2177055637742523,62.827509700754895,7.257389802884201,31.55291870846687,8.360876227442947,347.9231214324328,12.673247215380972,0.7923638172513208,0.2907422147486255,0.6971746047868783,0.2702178659586763,1.89,0.19,,
21ALV1846-9_44x44_s3_EP_103um,1.3977192705776191,0.108688887073501,1.3977192705776191,0.108688887073501,-,0.3325501348468469,0.0556824101482051,18.227882259898863,7.765863409894317,2.3426442320437448e-26,1.5784037563488456,36.45576451979773,15.45131643538781,0.7050392171103587,0.1692958113036427,0.999510376854479,0.2558006775173894,17.61860315,-,10.24910489,-,2799.405237737035,2799.405237737035,0.6595583965411587,0.2177055637742523,62.827509700754895,7.257389802884201,31.55291870846687,8.360876227442947,347.9231214324328,12.673247215380972,0.7923638172513208,0.2907422147486255,0.6971746047868783,0.2702178659586763,1.89,0.19,,
23WOK5-4_44x44_s1_EP_147um,1.0431649829708476,0.0782146362918407,1.0431649829708476,0.0782146362918407,-,0.186497279220997,0.0313515043366803,23.304558096780653,5.918388596679274,1.6978121252976684e-33,3.2938062846186567,46.609116193561306,11.369262706289256,0.3990210755341318,0.0999020119572184,0.5489172074954859,0.1416541034090985,9.736001412,-,8.894459242,-,2809.820510578906,2809.820510578906,0.6571068603683341,0.3467203870682185,62.65247814042036,7.244468510120712,31.24831403011826,8.345744203355414,306.88430914249363,15.435298863316149,0.7809015900555294,0.2902041694827521,0.688514498881303,0.2697228714221157,1.6,0.16,64.0,6.4
23WOK5-4_44x44_s2_EP_147um,0.9743258920661924,0.0729556924613066,0.9743258920661924,0.0729556924613066,-,0.1778157504224589,0.0299138978167815,20.479151426931377,5.927011972082173,7.702196398049986e-28,3.358597938748842,40.958302853862754,11.368276190991038,0.4238686376011507,0.1034915011824572,0.6415476790482905,0.1658864097611604,11.9257781,-,11.29750983,-,2811.8861722394317,2811.8861722394317,0.6571068603683341,0.3467203870682185,62.65247814042036,7.244468510120712,31.24831403011826,8.345744203355414,306.88430914249363,15.435298863316149,0.7809015900555294,0.2902041694827521,0.688514498881303,0.2697228714221157,1.6,0.16,64.0,6.4
23WOK5-4_44x44_s3_EP_147um,1.0103083328400548,0.0756604898538308,1.0103083328400548,0.0756604898538308,-,0.182133888183867,0.0305887823899982,20.575585976725858,5.813536327353231,4.4773210115205167e-10,3.041626279253991,41.151171953003974,11.222180184579743,0.4511995321603462,0.1100536288503189,0.6738489793510235,0.1748374382853947,19.97360576,-,12.44909871,-,2810.8057104766763,2810.8057104766763,0.6571068603683341,0.3467203870682185,62.65247814042036,7.244468510120712,31.24831403011826,8.345744203355414,306.88430914249363,15.435298863316149,0.7809015900555294,0.2902041694827521,0.688514498881303,0.2697228714221157,1.6,0.16,64.0,6.4
ALV1833-11_44x44_s1_EP_108um,1.0232340998575866,0.0792404036733946,1.0232340998575866,0.0792404036733946,-,0.1063207855956999,0.018798328746059,36.48440474988061,9.402840701767127,10.516588760220833,10.163971084613838,62.45222073954039,15.8223684966053,0.4617561187393358,0.1163391558823195,0.5719568622041085,0.148203247446666,13.78835489,-,6.182612316,-,2808.2443869061563,2808.2443869061563,0.6569207364214361,0.302734519253291,62.63918950727584,7.243487877925786,31.225188030344604,8.344594818168437,320.87593992242205,14.530792399827243,0.7800313622409978,0.2901632913019471,0.6878570119106566,0.2696852858918361,1.2,0.12,102.0,10.2
ALV1833-11_44x44_s2_EP_108um,1.0207037241563732,0.0789557523171729,1.0207037241563732,0.0789557523171729,-,0.1066215014779969,0.0188574733205189,33.41154673233976,9.280394517208366,6.861721585963762,9.82244944670549,59.96137187871575,15.74872618490268,0.4703033570025841,0.1169564848615785,0.6103196131277082,0.1611130558990762,15.08079736,-,7.282843771,-,2808.3198537474545,2808.3198537474545,0.6569207364214361,0.302734519253291,62.63918950727584,7.243487877925786,31.225188030344604,8.344594818168437,320.87593992242205,14.530792399827243,0.7800313622409978,0.2901632913019471,0.6878570119106566,0.2696852858918361,1.2,0.12,102.0,10.2
ALV1833-11_44x44_s3_EP_108um,1.0204706146445568,0.0789743087775188,1.0204706146445568,0.0789743087775188,-,0.1064392847654062,0.0188150916925994,35.038190890882746,9.291176495066338,7.782152018584345,9.92662280045531,62.29422976318115,15.708787427022292,0.4569127383595995,0.1119200172036547,0.5701836804285363,0.1489484830364422,15.91083,-,8.936403025,-,2808.3268064852155,2808.3268064852155,0.6569207364214361,0.302734519253291,62.63918950727584,7.243487877925786,31.225188030344604,8.344594818168437,320.87593992242205,14.530792399827243,0.7800313622409978,0.2901632913019471,0.6878570119106566,0.2696852858918361,1.2,0.12,102.0,10.2
BF73_100x100_051823_sp1,0.8179631274919378,0.0605779039391702,0.8179631274919378,0.0605779039391702,-,0.0928498471731749,0.0166442063178206,2439.7919507697297,65.86595632995135,2391.5923592652744,91.04459532104356,2487.991542274185,95.205979202273,0.5382765789540496,0.1436172636542144,0.5054437227132758,0.1415323198097343,36.28671137,-,13.43996809,-,2874.0976083470077,2874.0976083470077,0.6426994871533086,0.2630397251114063,61.6238394272324,7.168716578730221,29.45819021605478,8.25654445445748,333.50260687498434,13.68384817262392,0.7135395062666885,0.2870276122701745,0.6376201334436877,0.266811412380824,0.715,0.0715,2995.0,190.0
BF73_100x100_051823_sp2,0.8288330976589463,0.0614007653223669,0.8288330976589463,0.0614007653223669,-,0.0953425375570058,0.0170557591072047,2440.6100391223345,66.11748104389655,2385.8951527947197,91.06164738060184,2495.324925449949,95.88462637300626,0.5238942334480025,0.1404811483739413,0.4737406144574248,0.1325043193056819,34.24006383,-,13.81524338,-,2873.75192433589,2873.75192433589,0.6426994871533086,0.2630397251114063,61.6238394272324,7.168716578730221,29.45819021605478,8.25654445445748,333.50260687498434,13.68384817262392,0.7135395062666885,0.2870276122701745,0.6376201334436877,0.266811412380824,0.715,0.0715,2995.0,190.0
BF73_100x100_051823_sp3,0.8242045746263914,0.0611404130854474,0.8242045746263914,0.0611404130854474,-,0.0823517303177012,0.0148285290197621,2370.460674598883,64.1377539494096,2324.9583284385585,88.67881106956366,2415.9630207592077,92.68589101901463,0.4516969925886602,0.1230830210049881,0.4427218510542815,0.1239268036526571,29.17340787,-,10.05346993,-,2873.899100161914,2873.899100161914,0.6426994871533086,0.2630397251114063,61.6238394272324,7.168716578730221,29.45819021605478,8.25654445445748,333.50260687498434,13.68384817262392,0.7135395062666885,0.2870276122701745,0.6376201334436877,0.266811412380824,0.715,0.0715,2995.0,190.0
BF76_100x100_051823_sp1,0.7385721706170484,0.0558079369676166,0.7385721706170484,0.0558079369676166,-,0.0968187889014587,0.0176663685116773,1898.3992168713812,55.64519157029599,1896.5112618173112,78.13364786208619,1900.2871719254515,79.25075678719588,0.4813242083626645,0.129391281525261,0.4090403038845563,0.1147786301954616,33.88963513,-,13.05216661,-,2876.6271702225813,2876.6271702225813,0.6426994871533086,0.2630397251114063,61.6238394272324,7.168716578730221,29.45819021605478,8.25654445445748,333.50260687498434,13.68384817262392,0.7135395062666885,0.2870276122701745,0.6376201334436877,0.266811412380824,0.669,0.0669,2336.0,127.0
BF76_100x100_051823_sp2,0.7483485464705957,0.0565470425193392,0.7483485464705957,0.0565470425193392,-,0.0784134373901929,0.0146025695698646,1842.487096245398,54.20104159430753,1822.1943187482177,75.14618580799778,1862.779873742578,78.12849926973699,0.5008684043535472,0.1338478846723839,0.4469914603716683,0.1253218493180657,30.53965546,-,14.01945113,-,2876.3152186575307,2876.3152186575307,0.6426994871533086,0.2630397251114063,61.6238394272324,7.168716578730221,29.45819021605478,8.25654445445748,333.50260687498434,13.68384817262392,0.7135395062666885,0.2870276122701745,0.6376201334436877,0.266811412380824,0.669,0.0669,2336.0,127.0
BF76_100x50_051823_sp3,0.7529912236296793,0.0569202031131412,0.7529912236296793,0.0569202031131412,-,0.0389325384630752,0.0084579167896827,1787.007702315865,52.10090523574196,1744.251156753929,71.66218824408936,1829.7642478778,75.64752528406834,0.4956233027585033,0.1358484902545992,0.4900958685886804,0.1406292629329708,20.53246907,-,8.458016211,-,2876.167121701088,2876.167121701088,0.6426994871533086,0.2630397251114063,61.6238394272324,7.168716578730221,29.45819021605478,8.25654445445748,333.50260687498434,13.68384817262392,0.7135395062666885,0.2870276122701745,0.6376201334436877,0.266811412380824,0.669,0.0669,2336.0,127.0
BF77_50x50_051823_sp1,0.8750278755478942,0.0767547140086127,0.8750278755478942,0.0767547140086127,-,0.045046986275831,0.0139672936504604,752.1666178617634,38.798037998937325,757.6051833306554,53.205079312768,746.7280523928714,56.48336521127265,0.5915373492953586,0.1821518766321564,1.1640015297389563,0.3328384436443518,9.447809487,-,13.84064292,-,2872.284607219175,2872.284607219175,0.6426994871533086,0.2630397251114063,61.6238394272324,7.168716578730221,29.45819021605478,8.25654445445748,333.50260687498434,13.68384817262392,0.7135395062666885,0.2870276122701745,0.6376201334436877,0.266811412380824,0.696,0.0696,1030.0,27.0
BF77_50x50_051823_sp2,0.8724626381962788,0.0765680076511721,0.8724626381962788,0.0765680076511721,-,0.0596168625397819,0.0154798139519432,706.8123643605526,37.47923827692828,697.6437119760882,50.091362453473145,715.981016745017,55.76404410397299,0.1190971346493659,0.032841527021089,1.0357090795093644,0.3050671247307064,2.052263731,*,14.36391943,-,2872.3660141234973,2872.3660141234973,0.6426994871533086,0.2630397251114063,61.6238394272324,7.168716578730221,29.45819021605478,8.25654445445748,333.50260687498434,13.68384817262392,0.7135395062666885,0.2870276122701745,0.6376201334436877,0.266811412380824,0.696,0.0696,1030.0,27.0
BF77_50x50_051823_sp3,0.8403506456359977,0.0736595496940345,0.8403506456359977,0.0736595496940345,-,0.0184215174537824,0.0106784498854664,665.0149699377566,35.726976273102395,652.2198212241398,47.6000333538325,677.8101186513734,53.29075115992755,0.6621054755096165,0.1808212259070506,0.4138232420552136,0.1180590381573244,10.4456285,-,5.493445884,-,2873.385818245404,2873.385818245404,0.6426994871533086,0.2630397251114063,61.6238394272324,7.168716578730221,29.45819021605478,8.25654445445748,333.50260687498434,13.68384817262392,0.7135395062666885,0.2870276122701745,0.6376201334436877,0.266811412380824,0.696,0.0696,1030.0,27.0
CD33_12-2-2_VG9764_44x44_s1_EP_105um,0.2660649081837597,0.0207942696487362,0.2660649081837597,0.0207942696487362,-,9.991791185192639e-45,0.0005260513188406,133.8445065512904,13.71268958806468,109.64748255482635,16.673023459662208,158.04153054775446,21.775254571830462,0.4910871193344762,0.1400383744612312,0.1021118515491819,0.030634685092517,9.775817079,-,2.275648887,*,2905.585918538048,2905.585918538048,0.6353455242696043,0.2961476123991186,61.0987908424122,7.130174478593417,28.544456401473745,8.210832553183284,322.97119399523325,14.392414038340544,0.6791558433630662,0.285396446722048,0.6116420964461056,0.2653236791234412,0.27,0.03,170.0,17.0
CD33_12-2-2_VG9764_44x44_s2_EP_105um,0.2636575421430518,0.0206372648772233,0.2636575421430518,0.0206372648772233,-,2.1720685601695677e-45,0.0005594745892543,126.3323649231968,13.647010871803207,100.43107201501589,16.955091433317307,152.2336578313777,21.388980747766123,0.4780595293505522,0.1360666603809837,0.1160353571744128,0.0374136728149139,10.58473604,-,3.003466342,*,2905.666125094283,2905.666125094283,0.6353455242696043,0.2961476123991186,61.0987908424122,7.130174478593417,28.544456401473745,8.210832553183284,322.97119399523325,14.392414038340544,0.6791558433630662,0.285396446722048,0.6116420964461056,0.2653236791234412,0.27,0.03,170.0,17.0
CD33_12-2-2_VG9764_44x44_s3_EP_105um,0.2667145199066343,0.0208509175730966,0.2667145199066343,0.0208509175730966,-,1.7956396165044854e-48,0.0005450627751877,131.44267135591713,13.78699578695884,105.97418823677664,16.923957923518717,156.91115447505766,21.769351380357,0.490471979353367,0.1401336625612018,0.0994964714001267,0.0366755853987712,11.74068922,-,1.714792651,*,2905.5642767568165,2905.5642767568165,0.6353455242696043,0.2961476123991186,61.0987908424122,7.130174478593417,28.544456401473745,8.210832553183284,322.97119399523325,14.392414038340544,0.6791558433630662,0.285396446722048,0.6116420964461056,0.2653236791234412,0.27,0.03,170.0,17.0
CD33_22-1-1_VG9812_44x44_s1_EP_73um,0.5385478732103043,0.0449590731980581,0.5385478732103043,0.0449590731980581,-,6.487253985505194e-37,0.0034110771280843,66.45697780280757,15.982746262423037,59.91353923729398,20.73767093067882,73.00041636832115,24.325741853577025,0.4126514921465674,0.1186582888264064,0.3686851730192517,0.1087220178593624,5.412727684,-,4.844100082,-,2861.9168692562343,2861.9168692562343,0.6452473155181329,0.2374480428498767,61.80574593104139,7.182089457319374,29.774759250669767,8.272352753457305,341.64316171744326,13.119652049258749,0.7254519503485759,0.2875911885566513,0.6466203936532624,0.2673265870875808,0.49,0.05,109.0,10.9
CD33_22-1-1_VG9812_44x44_s2_EP_73um,0.5228522755579508,0.0437419608626389,0.5228522755579508,0.0437419608626389,-,2.2556644474572954e-29,0.0039053930332355,66.32786427306536,15.552985448714187,60.39741796971816,20.278712974149364,72.25831057641257,23.587183502566123,0.4518734807306367,0.1225038222836689,0.2755516654797981,0.0790043400966533,8.345936486,-,4.100159605,-,2862.4167259102537,2862.4167259102537,0.6452473155181329,0.2374480428498767,61.80574593104139,7.182089457319374,29.774759250669767,8.272352753457305,341.64316171744326,13.119652049258749,0.7254519503485759,0.2875911885566513,0.6466203936532624,0.2673265870875808,0.49,0.05,109.0,10.9
CD33_22-1-1_VG9812_44x44_s3_EP_73um,0.5302144868938746,0.0443592918052885,0.5302144868938746,0.0443592918052885,-,3.561867251503278e-36,0.0047329918142109,67.87485773806617,15.912960559164429,65.39328152208915,20.504078507513366,70.35643395404317,24.340748131226757,0.4164640910481085,0.1142930688000166,0.2838735344139332,0.0794402684635504,6.963665319,-,3.349472058,*,2862.1822206720326,2862.1822206720326,0.6452473155181329,0.2374480428498767,61.80574593104139,7.182089457319374,29.774759250669767,8.272352753457305,341.64316171744326,13.119652049258749,0.7254519503485759,0.2875911885566513,0.6466203936532624,0.2673265870875808,0.49,0.05,109.0,10.9
CI_ETNA_4_1_1_100x100_256s_sp3,2.669103986833334,0.2198182838027972,2.645790457560372,0.2068129346268127,*,1.1379068338028626,0.1909346662109288,2649.8953852008017,94.3207217960342,2702.3130012260017,135.65029900946732,2598.7697773704576,131.0644970306685,1.3323536486353424,0.3228764210186622,1.531847839892143,0.3963320940453903,9.153056821,-,12.79765415,-,2788.165011482231,2787.485465020895,0.6575956648102835,0.3675100268763061,62.68737715807356,7.247044125492372,31.30904824300317,8.348762389768984,300.2712541161302,15.85206368379055,0.7831870091450144,0.2903115054658893,0.6902412114141718,0.2698215764188176,,,,
CI_ETNA_4_1_1_50x50_256s_sp5,2.762658366016577,0.2280678962923664,3.0328875992795457,0.2370395381550905,*,1.1770777490171611,0.1976383256962918,2747.492345431322,97.07334949440764,2807.8011761237626,139.88493183034936,2671.7315203074586,133.90029792456764,1.3472209196322489,0.3281447578592096,1.5778119726647737,0.4099374086609875,10.71760977,-,15.9961028,-,2777.0070843425065,2784.838098478298,0.6575956648102835,0.3675100268763061,62.68737715807356,7.247044125492372,31.30904824300317,8.348762389768984,300.2712541161302,15.85206368379055,0.7831870091450144,0.2903115054658893,0.6902412114141718,0.2698215764188176,,,,
CI_LMT_BA17_3_50x50_256s_sp1,0.1977184788732478,0.0218604868590499,0.1977184788732478,0.0218604868590499,-,0.9482029176899358,0.1770836245595135,18162.195235128704,1165.268950823285,18234.363239927945,1657.0717396203602,18090.02723032946,1638.7556745173306,0.2432900164193337,0.0674303871260763,0.3138728898254203,0.0869109075002862,5.38861184,-,3.004049715,*,2825.2710278307386,2825.2710278307386,0.6589393095525891,0.2993559353733496,62.783308940923845,7.254125932471956,31.475996819606557,8.35705618320278,321.9506464260213,14.459916559986926,0.7894692584046661,0.2906064090939222,0.6949876662684065,0.2700928761227145,,,,
CI_LMT_BA17_4_50x50_256s_sp1,0.2578362671967055,0.031135461550845,0.2578362671967055,0.031135461550845,-,1.043161585791602,0.2017741894030326,19882.863380261173,1427.838603376914,19954.289334823556,2027.001449326697,19811.43742569879,2011.5062598960048,0.6779155925894449,0.1887745037381243,0.3447773442956528,0.1097621238378617,6.837401244,-,3.506907946,*,2823.4579907952034,2823.4579907952034,0.6589393095525891,0.2993559353733496,62.783308940923845,7.254125932471956,31.475996819606557,8.35705618320278,321.9506464260213,14.459916559986926,0.7894692584046661,0.2906064090939222,0.6949876662684065,0.2700928761227145,,,,
CI_Ref_10_1_100x100_256s_040523_sp2,0.8391963197192116,0.1024425171869127,0.8391963197192116,0.1024425171869127,-,0.3725493242822306,0.0751512767167928,8715.558628542924,641.7947868041726,8013.942267984048,833.2621288197145,9417.1749891018,976.358754839066,1.2070970002195325,0.39711449319092,1.898558070414095,0.5296641130286573,2.748169008,*,3.1945944,*,2866.321010705023,2866.321010705023,0.6580453852424282,0.2711402303703044,62.71948570691944,7.249414117011175,31.36492624680287,8.351538781125706,330.92588657040267,13.85931941216917,0.7852896898335446,0.290410234042105,0.6918298588155221,0.2699123849306898,,,,
CI_Ref_10_1_100x100_256s_060223_sp2,0.8312176659548337,0.0780497842731952,0.8312176659548337,0.0780497842731952,-,0.2970335400474709,0.0539078757987758,4660.435297893479,229.6539899698599,4637.684145123435,322.8777427823196,4683.186450663524,326.6707572650181,0.2888459384608263,0.0733802827094886,0.6585115454772399,0.1773080534567725,5.006684397,-,6.187115373,-,2866.5706281261314,2866.5706281261314,0.6580453852424282,0.2711402303703044,62.71948570691944,7.249414117011175,31.36492624680287,8.351538781125706,330.92588657040267,13.85931941216917,0.7852896898335446,0.290410234042105,0.6918298588155221,0.2699123849306898,,,,
CI_Ref_10_1_100x100_256s_sp1,0.8200882241280628,0.0784001306523938,0.8200882241280628,0.0784001306523938,-,0.29744547746415,0.0543930781940525,4961.526386277436,251.63424474934973,4916.136252079935,352.46173544187553,5006.916520474938,359.2351563692005,0.3128237311489683,0.078677010370024,0.4450550115214714,0.1180299589119049,12.22828818,-,12.43308403,-,2866.918958104272,2866.918958104272,0.6580453852424282,0.2711402303703044,62.71948570691944,7.249414117011175,31.36492624680287,8.351538781125706,330.92588657040267,13.85931941216917,0.7852896898335446,0.290410234042105,0.6918298588155221,0.2699123849306898,,,,
CI_Ref_10_1_100x100_256s_sp3,0.8367327803639948,0.1045382757910906,0.8367327803639948,0.1045382757910906,-,0.4616953732308797,0.092793210843398,9008.12570284877,682.9838276347715,8582.617006892711,918.8415023146268,9433.63439880483,1010.7412769184668,0.6595050880855484,0.1757090910792201,0.5986250819628154,0.168263020307767,5.197652723,-,6.946905774,-,2866.398075332155,2866.398075332155,0.6580453852424282,0.2711402303703044,62.71948570691944,7.249414117011175,31.36492624680287,8.351538781125706,330.92588657040267,13.85931941216917,0.7852896898335446,0.290410234042105,0.6918298588155221,0.2699123849306898,,,,
CI_Ref_10_1_100x100_256s_sp5,0.7673231810871637,0.0954778166784002,0.7673231810871637,0.0954778166784002,-,0.2947047355057677,0.0615105506463267,7313.840549340832,556.2448467757913,6725.635092663597,721.2118184848416,7902.046006018068,847.0459439347325,0.4261712623715364,0.1159402441334705,0.4007749314829769,0.1122978909498737,6.907209119,-,5.681637094,-,2868.572594128812,2868.572594128812,0.6580453852424282,0.2711402303703044,62.71948570691944,7.249414117011175,31.36492624680287,8.351538781125706,330.92588657040267,13.85931941216917,0.7852896898335446,0.290410234042105,0.6918298588155221,0.2699123849306898,,,,
CI_Ref_10_chip1_100x100_256s_sp1,0.8113622702700289,0.062163731718233,0.8113622702700289,0.062163731718233,-,0.3503873202381458,0.0586635489778002,5701.8469102626,174.81511704878855,5647.887390448242,245.0310140595093,5755.806430076958,249.40148905749368,0.1369734172924679,0.0337850748592602,0.6565061032813293,0.1693884833879216,12.83190512,-,20.67267501,-,2867.1921761258745,2867.1921761258745,0.6580453852424282,0.2711402303703044,62.71948570691944,7.249414117011175,31.36492624680287,8.351538781125706,330.92588657040267,13.85931941216917,0.7852896898335446,0.290410234042105,0.6918298588155221,0.2699123849306898,,,,
CI_Ref_10_chip1_100x100_256s_sp2,0.7892667256287563,0.0604230236669425,0.7892667256287563,0.0604230236669425,-,0.3136161770853395,0.0525736720890064,5058.093120976691,154.8764756250174,5015.805199308404,217.241789151069,5100.381042644979,220.80057938001184,0.2791273714191835,0.0678324704176939,0.4395997252273967,0.1133054313955032,23.00558764,-,9.795080309,-,2867.884451747748,2867.884451747748,0.6580453852424282,0.2711402303703044,62.71948570691944,7.249414117011175,31.36492624680287,8.351538781125706,330.92588657040267,13.85931941216917,0.7852896898335446,0.290410234042105,0.6918298588155221,0.2699123849306898,,,,
CI_Ref_10_chip1_100x100_256s_sp3,0.7905804680448579,0.0604696190177467,0.7905804680448579,0.0604696190177467,-,0.3140485360808809,0.0526313429718358,5162.891590893052,158.06682353170237,5122.12079930729,221.58980821434008,5203.662382478814,225.47381156387397,0.1904332124360701,0.0465855639042431,0.5163713583822561,0.132832850573847,14.90854304,-,15.50760616,-,2867.843273113398,2867.843273113398,0.6580453852424282,0.2711402303703044,62.71948570691944,7.249414117011175,31.36492624680287,8.351538781125706,330.92588657040267,13.85931941216917,0.7852896898335446,0.290410234042105,0.6918298588155221,0.2699123849306898,,,,
CI_Ref_10_chip1_100x100_256s_sp4,0.8179971475984215,0.0623625434645304,0.8179971475984215,0.0623625434645304,-,0.3411699799665318,0.0571803751808582,5652.548916591964,172.17574745935576,5582.032522637539,240.36570479382104,5723.065310546389,246.5811834096858,0.5647194119595138,0.1371326821808667,0.3333373040451924,0.0856902484332698,26.65604939,-,10.60728479,-,2866.984422708655,2866.984422708655,0.6580453852424282,0.2711402303703044,62.71948570691944,7.249414117011175,31.36492624680287,8.351538781125706,330.92588657040267,13.85931941216917,0.7852896898335446,0.290410234042105,0.6918298588155221,0.2699123849306898,,,,
CI_Ref_10_chip1_100x100_256s_sp5,0.7867074841732699,0.0603419103947056,0.7867074841732699,0.0603419103947056,-,0.3159289902794857,0.0529300995561042,5000.240345964572,154.42649998401365,4985.2971263888985,217.4896067801168,5015.1835655402465,219.29078077265453,0.2577968541826306,0.0624992227677676,0.4546169069913794,0.1169499724287984,19.01575155,-,16.79653593,-,2867.964676412582,2867.964676412582,0.6580453852424282,0.2711402303703044,62.71948570691944,7.249414117011175,31.36492624680287,8.351538781125706,330.92588657040267,13.85931941216917,0.7852896898335446,0.290410234042105,0.6918298588155221,0.2699123849306898,,,,
CI_Ref_11_1_100x100_256s_sp1,1.9426590039132352,0.2871263491481224,1.9426590039132352,0.2871263491481224,-,0.7617058441351682,0.1608978073758054,10885.016150043146,1024.8053332271954,10910.44597543373,1449.985249661198,10859.586324652564,1448.6016221889872,0.1986828341380239,0.0924811056131688,1.1086098546855252,0.3119683371707738,3.992879093,*,8.020748259,-,2818.40304539353,2818.40304539353,0.6686760617859488,0.2813353512452701,63.4784807906756,7.305525004922071,32.68579348305352,8.417039377126823,327.68288207542594,14.07818037273489,0.8349937207744436,0.2927371053253864,0.7293829594939147,0.2720577936105412,,,,
CI_Ref_11_1_100x100_256s_sp2,1.0382021768830054,0.1534720900509914,1.0382021768830054,0.1534720900509914,-,0.5020386319840985,0.1078684695251994,6566.40682990994,619.655421633412,6604.3690662363515,881.6214322124205,6528.444593583527,870.996565149626,0.6153306593310603,0.1690379112124413,0.1192693045924242,0.0336301523744916,8.30892453,-,4.079891875,-,2845.5333376791955,2845.5333376791955,0.6686760617859488,0.2813353512452701,63.4784807906756,7.305525004922071,32.68579348305352,8.417039377126823,327.68288207542594,14.07818037273489,0.8349937207744436,0.2927371053253864,0.7293829594939147,0.2720577936105412,,,,
CI_Ref_11_1_100x100_256s_sp3,1.1603255004785755,0.1607427267891978,1.1603255004785755,0.1607427267891978,-,0.4724781735527686,0.0980959335084953,7252.279864498496,630.4928050533874,7222.104541123165,887.0634758150642,7282.455187873826,896.215988906275,0.6834623776750322,0.18328551504972,0.938849476951919,0.2633394461712756,4.964144076,-,4.149642517,-,2841.8113602014228,2841.8113602014228,0.6686760617859488,0.2813353512452701,63.4784807906756,7.305525004922071,32.68579348305352,8.417039377126823,327.68288207542594,14.07818037273489,0.8349937207744436,0.2927371053253864,0.7293829594939147,0.2720577936105412,,,,
CI_Ref_11_1_100x100_256s_sp4,0.9525382819595636,0.1280454720440381,0.9525382819595636,0.1280454720440381,-,0.4063832190342939,0.0838398530963548,6049.304733444522,509.5957132463872,6047.2272902694995,720.1758389077357,6051.382176619545,721.1781505910417,0.1168975204361149,0.0487605764838689,0.7681660996896457,0.2100627068479058,3.222309032,*,19.67412292,-,2848.155300053225,2848.155300053225,0.6686760617859488,0.2813353512452701,63.4784807906756,7.305525004922071,32.68579348305352,8.417039377126823,327.68288207542594,14.07818037273489,0.8349937207744436,0.2927371053253864,0.7293829594939147,0.2720577936105412,,,,
CI_Ref_14_1_100x100_256s_sp2,1.0467055119423316,0.1412213211379812,1.0467055119423316,0.1412213211379812,-,0.2481800951905454,0.0545915527308951,2665.213065418063,229.14161623037796,2717.165571166972,327.41366169198733,2613.2605596691537,320.66152761459256,1.0019280748957673,0.2764669277591425,1.208671556789577,0.3327207711199125,4.077804313,-,4.434663964,-,2846.4594043572524,2846.4594043572524,0.6668744341414722,0.2821827415412559,63.34985054599467,7.296003834285565,32.46194028633831,8.405955988427603,327.4133324965063,14.0962749000656,0.8265701594123374,0.2923436875531877,0.7230186698796994,0.2716943573418485,,,,
CI_Ref_14_1_100x100_256s_sp3,1.092774269710117,0.1511326449195308,1.092774269710117,0.1511326449195308,-,0.3080064701428879,0.0666256388725576,3218.7329012944474,284.5512509753787,3266.7376836269973,406.3825105395287,3170.728118961898,398.4104828618365,1.1487876695569228,0.3152429618480143,2.261547947053421,0.6344875718885594,4.086661497,-,4.009645124,-,2845.0512594056822,2845.0512594056822,0.6668744341414722,0.2821827415412559,63.34985054599467,7.296003834285565,32.46194028633831,8.405955988427603,327.4133324965063,14.0962749000656,0.8265701594123374,0.2923436875531877,0.7230186698796994,0.2716943573418485,,,,
CI_Ref_15_2_100x100_256s_sp1,0.9726383133996628,0.2534677812835741,0.9726383133996628,0.2534677812835741,-,0.198674297034681,0.0760140723435242,2100.181959257865,387.5856481148068,2239.031534469559,576.9768469698381,1961.332384046171,517.6758218799131,0.5880305153782154,0.2107827544135432,0.5931836803766578,0.2192396479864934,7.88054426,-,7.288009892,-,2848.835045548817,2848.835045548817,0.665556858389877,0.2870605118455128,63.25578000270958,7.289043796960605,32.298230795748914,8.39784598501609,325.8617441224036,14.20014973628838,0.8204097964611967,0.2920557329552122,0.7183643043133596,0.2714285272504383,,,,
CI_Ref_15_2_100x100_256s_sp2,1.0787092665800158,2.7861518710576454,1.0787092665800158,2.7861518710576454,-,0.152507843449685,0.0714624037218455,2610.7248731068003,608.0306161847755,2642.1655529644777,863.7475822207996,2579.284193249123,856.0052774836578,1.4694155810194296,0.6526486062328445,2.2306117494906372,0.9039214932251745,8.341950316,-,8.639847645,-,2845.5872647358033,2845.5872647358033,0.665556858389877,0.2870605118455128,63.25578000270958,7.289043796960605,32.298230795748914,8.39784598501609,325.8617441224036,14.20014973628838,0.8204097964611967,0.2920557329552122,0.7183643043133596,0.2714285272504383,,,,
CI_Ref_15_2_100x100_256s_sp5,0.9629367038851492,0.2806309751102596,0.9629367038851492,0.2806309751102596,-,0.1673182734160143,0.0833342526167345,2234.905879363816,423.52033441276177,2325.7998515767117,598.3230236539467,2144.0119071509203,599.5727262059115,0.7878973057430086,0.2834118418003619,1.2531471305275097,0.4637274711223216,7.290773823,-,6.360704101,-,2849.1328068674793,2849.1328068674793,0.665556858389877,0.2870605118455128,63.25578000270958,7.289043796960605,32.298230795748914,8.39784598501609,325.8617441224036,14.20014973628838,0.8204097964611967,0.2920557329552122,0.7183643043133596,0.2714285272504383,,,,
CI_Ref_18_1_100x100_256s_sp1,1.0032046560728158,0.1252186819451301,1.0032046560728158,0.1252186819451301,-,0.196963846760951,0.043142002220781,2787.1176128768275,216.27556244619777,2792.3948448764345,304.52677803849446,2781.84038087722,307.1871043894426,0.4999051691441395,0.1262951432249583,0.6532950585025669,0.1894625336070965,13.27463151,-,7.379988097,-,2847.9755404655957,2847.9755404655957,0.6669363727562194,0.2876806328726519,63.35427275787322,7.296331085536813,32.46963619228968,8.406337143401645,325.6644874833597,14.21332153596642,0.8268597551696,0.2923572192031225,0.7232374694100927,0.2717068530568317,,,,
CI_Ref_18_1_100x100_256s_sp2,1.069409670051776,0.1483983629615924,1.069409670051776,0.1483983629615924,-,0.2895525655330517,0.0631558516138171,3039.3850447378195,268.8618574984244,3126.146309388227,389.01190481894673,2952.623780087412,371.2364900964707,0.9259196765519024,0.2632952480661214,1.6262189432852117,0.4724277545925324,12.91152217,-,10.39186683,-,2845.94973508466,2845.94973508466,0.6669363727562194,0.2876806328726519,63.35427275787322,7.296331085536813,32.46963619228968,8.406337143401645,325.6644874833597,14.21332153596642,0.8268597551696,0.2923572192031225,0.7232374694100927,0.2717068530568317,,,,
CI_Ref_18_1_100x100_256s_sp3,0.9916874978226918,0.1234862559443274,0.9916874978226918,0.1234862559443274,-,0.171600729700806,0.0391022186109689,2292.5377718599816,180.0241085493513,2310.1060302201467,255.0248844127697,2274.9695134998165,254.1594518529813,0.7621144254549004,0.1937448612766304,0.6806032368365224,0.1839672059181246,6.46252352,-,3.114844888,*,2848.328517277151,2848.328517277151,0.6669363727562194,0.2876806328726519,63.35427275787322,7.296331085536813,32.46963619228968,8.406337143401645,325.6644874833597,14.21332153596642,0.8268597551696,0.2923572192031225,0.7232374694100927,0.2717068530568317,,,,
CI_Ref_18_1_100x100_256s_sp4,1.0143805191834343,0.1294493353421447,1.0143805191834343,0.1294493353421447,-,0.1833461728718182,0.0413522098354786,2446.89621084844,195.9416609441267,2420.083371498348,273.39859629591615,2473.709050198532,280.75923051183037,0.3422555921075562,0.0984601360361657,0.962583054374999,0.2818054319011092,4.304783657,-,4.105358692,-,2847.6331835001656,2847.6331835001656,0.6669363727562194,0.2876806328726519,63.35427275787322,7.296331085536813,32.46963619228968,8.406337143401645,325.6644874833597,14.21332153596642,0.8268597551696,0.2923572192031225,0.7232374694100927,0.2717068530568317,,,,
CI_Ref_18_1_100x100_256s_sp5,0.952777243491561,0.1249467820520416,0.952777243491561,0.1249467820520416,-,0.3316450188614252,0.0688812506079767,2865.0166361023694,237.11943666599433,2929.1802928655197,340.6283552621595,2800.852979339219,329.961865327783,0.3122833816849721,0.0875963837444176,0.7827812620639132,0.2137336852577602,5.057568855,-,7.624511131,-,2849.522273582271,2849.522273582271,0.6669363727562194,0.2876806328726519,63.35427275787322,7.296331085536813,32.46963619228968,8.406337143401645,325.6644874833597,14.21332153596642,0.8268597551696,0.2923572192031225,0.7232374694100927,0.2717068530568317,,,,
CI_Ref_20_1_100x100_256s_sp1,0.7036390252048842,0.1229353850086341,0.7036390252048842,0.1229353850086341,-,0.1937018396887738,0.0544346208467166,3306.502219235401,385.9234611103868,3346.8316994665533,549.5296611091003,3266.172739004249,542.0007591350758,0.793233279116114,0.3394485705936544,1.824407456458425,0.5813036968842287,3.309457306,*,22.46309824,-,2852.588342456378,2852.588342456378,0.66917898819881,0.2851003350835407,63.51438807026313,7.308183704238444,32.748282358363944,8.42013206844165,326.4852641500703,14.158463973108,0.8373451675411201,0.2928468613354194,0.7311595582022545,0.2721592360153888,,,,
CI_Ref_20_chip1_100x100_256s_sp1,0.7854809319540266,0.0769907867444855,0.7854809319540266,0.0769907867444855,-,0.1738964023371148,0.0331152552798341,2560.8592530102705,139.8607640768484,2597.901081853883,199.38442674655784,2523.8174241666584,196.18864310552195,0.3282859596814772,0.0793640187822161,0.4908163831872651,0.1243165186267192,11.66835734,-,17.65299367,-,2850.06490731985,2850.06490731985,0.66917898819881,0.2851003350835407,63.51438807026313,7.308183704238444,32.748282358363944,8.42013206844165,326.4852641500703,14.158463973108,0.8373451675411201,0.2928468613354194,0.7311595582022545,0.2721592360153888,,,,
CI_Ref_20_chip1_100x100_256s_sp2,0.8412084365675965,0.0888513870707206,0.8412084365675965,0.0888513870707206,-,0.1939383622174616,0.0378399359327168,2785.385267639115,171.19941830946644,2832.2320200105464,244.50188645942575,2738.538515267684,239.69937596034904,0.389877244446959,0.0936743423712632,0.4888771828319528,0.1258998336059422,15.50988206,-,8.684318487,-,2848.351531296654,2848.351531296654,0.66917898819881,0.2851003350835407,63.51438807026313,7.308183704238444,32.748282358363944,8.42013206844165,326.4852641500703,14.158463973108,0.8373451675411201,0.2928468613354194,0.7311595582022545,0.2721592360153888,,,,
CI_Ref_20_chip1_100x100_256s_sp3,0.7572321384836365,0.079311453710469,0.7572321384836365,0.079311453710469,-,0.1695027842868097,0.033747727638161,2548.3360181552657,155.34468594590487,2573.3037312914794,219.76920225279392,2523.368305019052,219.61189300148985,0.3384479148264439,0.0846821531395517,0.4573252708845015,0.1170789884801324,14.03192374,-,17.35275037,-,2850.9349397243445,2850.9349397243445,0.66917898819881,0.2851003350835407,63.51438807026313,7.308183704238444,32.748282358363944,8.42013206844165,326.4852641500703,14.158463973108,0.8373451675411201,0.2928468613354194,0.7311595582022545,0.2721592360153888,,,,
CI_Ref_20_chip1_100x100_256s_sp4,0.7983021817472028,0.0800455859029794,0.7983021817472028,0.0800455859029794,-,0.1673973608465449,0.032543502459644,2572.655451366561,145.7456240855645,2613.1833523307573,207.9881074574329,2532.1275504023633,204.22559809347612,0.2565235726312325,0.0614124273624624,0.5130698098754757,0.1300239334592586,12.59028299,-,7.428236477,-,2849.6703612408764,2849.6703612408764,0.66917898819881,0.2851003350835407,63.51438807026313,7.308183704238444,32.748282358363944,8.42013206844165,326.4852641500703,14.158463973108,0.8373451675411201,0.2928468613354194,0.7311595582022545,0.2721592360153888,,,,
CI_Ref_23_1_100x100_256s_060223_sp1,1.020675018480497,0.0928512281884528,1.020675018480497,0.0928512281884528,-,0.1582548492752347,0.0291968402131165,2069.091060517111,99.92895324615348,2064.303776198254,139.97771339539003,2073.878344835968,142.65140216656042,0.4676231600677342,0.1269493260953074,0.754095900947569,0.1978678658194281,18.55384436,-,13.22627551,-,2843.6723154451424,2843.6723154451424,0.667715767527841,0.2922779874406163,63.40991896228404,7.300449484041634,32.56647640878253,8.411132638332553,324.2020976096388,14.310736744914244,0.83050383762148,0.2925274545794206,0.7259906987278222,0.2718640845351174,,,,
CI_Ref_23_1_100x100_256s_060223_sp3,0.986806444151746,0.0892053983738904,0.986806444151746,0.0892053983738904,-,0.1308742725813151,0.0247727859930896,2174.016682453745,102.27198283460083,2121.4447016617805,140.9159159947747,2226.5886632457095,148.25969955128454,0.2380795996045158,0.0567174253421911,0.4016786722618478,0.1010446654237456,9.813800663,-,6.355920273,-,2844.7061521794803,2844.7061521794803,0.667715767527841,0.2922779874406163,63.40991896228404,7.300449484041634,32.56647640878253,8.411132638332553,324.2020976096388,14.310736744914244,0.83050383762148,0.2925274545794206,0.7259906987278222,0.2718640845351174,,,,
CI_Ref_23_1_100x100_256s_sp2,0.9943632669250184,0.0904986189252802,0.9943632669250184,0.0904986189252802,-,0.2552554702004453,0.0448153284349923,2387.1200838693385,114.84882217923126,2439.639783748542,164.26105504755745,2334.6003839901346,160.55937723624254,0.1650032193713549,0.0497335153529525,0.2530967345211591,0.0635647360944165,8.482596861,-,5.739443452,-,2844.475355769657,2844.475355769657,0.667715767527841,0.2922779874406163,63.40991896228404,7.300449484041634,32.56647640878253,8.411132638332553,324.2020976096388,14.310736744914244,0.83050383762148,0.2925274545794206,0.7259906987278222,0.2718640845351174,,,,
CI_Ref_23_2_100x100_256s_sp1,1.0386165267563314,0.0943300111358019,1.0386165267563314,0.0943300111358019,-,0.1864462493200119,0.0336531980070491,2082.3452337767285,100.55172758576016,2106.3378272607565,142.87345149939233,2058.3526402927,141.5265930437615,0.566001481583878,0.1330327825329375,0.4028886872381126,0.1010655525712292,26.87264441,-,10.24507143,-,2843.1252342784164,2843.1252342784164,0.667715767527841,0.2922779874406163,63.40991896228404,7.300449484041634,32.56647640878253,8.411132638332553,324.2020976096388,14.310736744914244,0.83050383762148,0.2925274545794206,0.7259906987278222,0.2718640845351174,,,,
CI_Ref_24_1_100x100_256s_sp1,0.5684387822746377,0.0649232248778734,0.5684387822746377,0.0649232248778734,-,0.0971817423070002,0.0256433185271503,1181.7150346772178,88.3712353689295,1192.958140380219,124.0542216332048,1170.4719289742168,125.890631333323,0.2713705215220928,0.0710467971389835,0.5424942742639132,0.143684072131987,3.23204638,*,3.771369904,*,2862.042319541555,2862.042319541555,0.6660139951390861,0.2838329225519201,63.2884180520222,7.2914583111753135,32.355030280903456,8.400660200275754,326.88842018788915,14.131469883033478,0.8225471523513788,0.2921556624909429,0.7199791500192338,0.2715207616096702,,,,
