Repository: sarahshi/PyIRoGlass

# PyIRoGlass
PyIRoGlass is a Bayesian MCMC-founded Python algorithm, written in the open-source language Python3, for determining $\mathrm{H_2O}$ and $\mathrm{CO_2}$ species concentrations in the transmission FTIR spectra of basaltic to andesitic glasses. We leverage a database of naturally degassed melt inclusions and back-arc basin basalts to delineate the fundamental shape and variability of the baseline underlying the $\mathrm{CO_{3}^{2-}}$ and $\mathrm{H_2O_{m, 1635}}$ peaks, in the mid-infrared region.

File: FINALDATA/STD_H2OCO2_FwSTD_ONorm.csv (part 1 of 4)
,H2OT_MEAN,H2OT_STD,H2OT_3550_M,H2OT_3550_STD,H2OT_3550_SAT,H2Om_1635_BP,H2Om_1635_STD,CO2_MEAN,CO2_STD,CO2_1515_BP,CO2_1515_STD,CO2_1430_BP,CO2_1430_STD,H2Om_5200_M,H2Om_5200_STD,OH_4500_M,OH_4500_STD,PH_5200_S2N,ERR_5200,PH_4500_S2N,ERR_4500,H2O_EXP,H2O_EXP_STD,CO2_EXP,CO2_EXP_STD
21ALV1846-9_44x44_s1_EP_103um,1.387128309130337,0.1081924749655268,1.387128309130337,0.1081924749655268,-,0.3330234207357322,0.0557289048059375,7.770651961961369,3.6645719300930617,2.9621116498762155e-34,1.1202054649671394,15.541303923922738,7.243030404434439,0.7413281117799958,0.178439074909583,1.0059632931699385,0.2573973000339128,17.131728416419776,-,8.75324017198633,-,1.89,0.19,,
21ALV1846-9_44x44_s2_EP_103um,1.4903648269838603,0.1164169308251232,1.4903648269838603,0.1164169308251232,-,0.3411481209820363,0.0571017315789426,16.10769478100888,6.329735048271279,5.389330897961538e-26,1.2713071136069836,32.21538956201776,12.59547384373242,0.7227301134162779,0.1785851093337643,0.8702595015281044,0.2230631803966515,12.388415800110986,-,9.730795215746944,-,1.89,0.19,,
21ALV1846-9_44x44_s3_EP_103um,1.398400134303837,0.1092026579322391,1.398400134303837,0.1092026579322391,-,0.3329333808444564,0.0557306689381197,10.128119878804087,4.366291952794663,1.1770048752800282e-25,1.1201224320126029,20.25623975760817,8.660447298232343,0.7050443880026165,0.1696422643685827,0.9995177673937552,0.2556583309907165,17.618603145221613,-,10.249104892706972,-,1.89,0.19,,
23WOK5-4_44x44_s1_EP_147um,1.0436714373711462,0.0784005828177895,1.0436714373711462,0.0784005828177895,-,0.1867973991961136,0.0313908827034228,20.05133294464109,5.604450932892961,2.0005762977574724e-22,2.564398206317553,40.10266588928218,10.911615044357752,0.3990232364704464,0.0999943824372229,0.5489201916850142,0.1416126842154328,9.736001411796336,-,8.894459241865942,-,1.6,0.16,64.0,6.4
23WOK5-4_44x44_s2_EP_147um,0.9747985844615942,0.0732400602275046,0.9747985844615942,0.0732400602275046,-,0.1777381164624038,0.0298691014674256,17.591627989666183,5.202960101432803,2.479307132956114e-22,2.189047542691533,35.183255979332365,10.17306473606861,0.42387082567045,0.1036127147264444,0.6415509645234869,0.1660571830261284,11.925778101428044,-,11.297509831985488,-,1.6,0.16,64.0,6.4
23WOK5-4_44x44_s3_EP_147um,1.0107986670112634,0.0759203181784096,1.0107986670112634,0.0759203181784096,-,0.1821075794538498,0.0305689453935595,17.628438255783486,5.400319770936123,1.3707882039711082e-16,2.308147702904966,35.25687651156697,10.551126418303822,0.4512019411947149,0.1098954878442377,0.6738525764184458,0.1747007631770844,19.97360576198945,-,12.449098706217844,-,1.6,0.16,64.0,6.4
ALV1833-11_44x44_s1_EP_108um,1.0237307677989556,0.0793673245509045,1.0237307677989556,0.0793673245509045,-,0.1060615375678189,0.0187165870371126,28.06132157491867,8.354712371842387,4.48603467525819,7.869005793457865,51.63660847457915,14.740543513975036,0.4617586070977135,0.1161734004571755,0.5719599581542606,0.1482497192941297,13.788354886001896,-,6.18261231584605,-,1.2,0.12,102.0,10.2
ALV1833-11_44x44_s2_EP_108um,1.021199150406028,0.0792609599203474,1.021199150406028,0.0792609599203474,-,0.1064295188447722,0.0187920282306144,25.3953762768889,8.156945004708746,1.2749695567958308,7.29416959475219,49.51578299698197,14.59239860894584,0.4703058350124317,0.1172703782667541,0.61032283536623,0.1609792751480865,15.080797364439908,-,7.282843770570449,-,1.2,0.12,102.0,10.2
ALV1833-11_44x44_s3_EP_108um,1.0209659261627446,0.0790838893098722,1.0209659261627446,0.0790838893098722,-,0.1061316576835369,0.018738093491779,26.42452569159635,7.964937376830908,1.5486636096353097,7.093023125410291,51.30038777355739,14.26358764861586,0.4569151451025801,0.1118986174588351,0.5701866902849325,0.1489610415449589,15.91082999583586,-,8.936403024621699,-,1.2,0.12,102.0,10.2
BF73_100x100_051823_sp1,0.818360626648183,0.0608511603434856,0.818360626648183,0.0608511603434856,-,0.0818017076855158,0.0147232240439012,2258.017371728445,62.60843732467609,2231.1933496674837,87.33122824006063,2284.8413937894065,89.73584719070755,0.5382790021100807,0.143667543477131,0.5054459951551435,0.1414818934239507,36.28671136625064,-,13.439968094569386,-,0.715,0.0715,2152.0,20.0
BF73_100x100_051823_sp2,0.829235926813833,0.0616023187152972,0.829235926813833,0.0616023187152972,-,0.0851807287138233,0.0152749090454139,2267.821605009017,62.60879107559488,2234.443551054384,87.23778608527404,2301.19965896365,89.82767701955741,0.5238966094422919,0.1404984044479389,0.4737427476914057,0.1324717483558764,34.24006382673283,-,13.815243382574524,-,0.715,0.0715,2152.0,20.0
BF73_100x100_051823_sp3,0.8246051339280623,0.0612093338802057,0.8246051339280623,0.0612093338802057,-,0.0772234880334508,0.0139194552690226,2213.3085296468475,61.36204053953914,2184.6024553950733,85.509541377067,2242.0146038986218,88.03021305317765,0.4516990370621853,0.1233008074550487,0.4427238299346129,0.1238409662771847,29.17340786646984,-,10.053469926233973,-,0.715,0.0715,2152.0,20.0
BF73_1_RA,0.7259594509059266,0.0605484202998693,0.7259594509059266,0.0605484202998693,-,0.1076230931083842,0.0214048097273664,2099.130286290648,81.65969805441647,1981.968083323322,109.03400946623532,2216.2924892579745,121.59280375528304,0.523343684974376,0.1414131513535336,0.7327244200337528,0.2183076317051128,3.05948039510166,*,7.632681631327515,-,0.715,0.0715,2152.0,20.0
BF73_2_RA,0.7300535234221746,0.0608344326729882,0.7300535234221746,0.0608344326729882,-,0.1041058818974969,0.0207362119689168,2101.753995011936,81.68563091149149,1979.766213759028,108.7551670188526,2223.741776264844,121.91178300859656,0.5140852461641731,0.166484656275807,0.7442869601287492,0.2131853786727917,3.5403539827729404,*,7.616881619351129,-,0.715,0.0715,2152.0,20.0
BF73_3_RA,0.7104809888123075,0.0592124425150192,0.7104809888123075,0.0592124425150192,-,0.1006748431468267,0.020270557277361,2065.566129919524,80.59397130500771,1939.576656105588,106.90898461059122,2191.5556037334595,120.63176137478054,0.4355277897811004,0.1280615585171571,0.6860850258077643,0.2058406547345359,3.205556215233573,*,5.3886974815142175,-,0.715,0.0715,2152.0,20.0
BF76_100x100_051823_sp1,0.7389307780364345,0.0559354179235677,0.7389307780364345,0.0559354179235677,-,0.0941644811403114,0.0172137747665321,1839.0111310077828,54.501074701220126,1823.90472473909,76.4889767029001,1854.117537276476,77.6589017260424,0.4813261604957742,0.1296846224777849,0.4090419488452002,0.1147142119525535,33.88963513069528,-,13.052166611675649,-,0.669,0.0669,2035.0,49.0
BF76_100x100_051823_sp2,0.748711939393931,0.0568066961297887,0.748711939393931,0.0568066961297887,-,0.0782348950960439,0.0145256402598386,1786.7591423944436,52.91702981424479,1759.3769850981776,73.60010181486862,1814.1412996907093,76.0517796654862,0.5008704918958281,0.1340495822447913,0.4469932684483993,0.1253978035400461,30.539655462386904,-,14.019451125312631,-,0.669,0.0669,2035.0,49.0
BF76_100x50_051823_sp3,0.7533568894966458,0.0570522372237122,0.7533568894966458,0.0570522372237122,-,0.0330211536232972,0.0075552436204693,1662.428568146975,49.519104198731405,1634.3378845613436,68.65353765457228,1690.5192517326066,71.38107935644781,0.4956253397459229,0.1361191495886104,0.4900978686749124,0.1406038759201304,20.53246907024968,-,8.458016210849086,-,0.669,0.0669,2035.0,49.0
BF76_1_RA,0.6667358466048465,0.0551859506706367,0.6667358466048465,0.0551859506706367,-,0.0723618268703817,0.0156805482622332,1674.5446277443034,64.72016371199771,1559.801023473924,85.12457719896315,1789.2882320146823,97.51207474117707,0.4431822962483964,0.1377554565932854,0.7651612703827245,0.219638272138198,3.4126766998089337,*,4.48050698938845,-,0.669,0.0669,2035.0,49.0
BF76_2_RA,0.6671640319837976,0.0553294318150996,0.6671640319837976,0.0553294318150996,-,0.0731797135547597,0.0158392498994891,1666.7349006656054,64.42062906090109,1552.597230764125,84.93543521112055,1780.872570567086,96.88158565953805,0.4586140541548538,0.1466158661581845,0.7308931325512271,0.2076876137279295,3.207075326526189,*,4.655246971885553,-,0.669,0.0669,2035.0,49.0
BF76_3_RA,0.6731979358343124,0.0557959389081307,0.6731979358343124,0.0557959389081307,-,0.0755522454932105,0.0161994828443004,1697.6628784211816,65.44600443469874,1583.566145090476,86.12587292603743,1811.7596117518872,98.56496334192224,0.470313624776538,0.1665877448879301,0.7082080065545269,0.2087920682590194,3.500655232338783,*,4.393942161883067,-,0.669,0.0669,2035.0,49.0
BF77_1_RA,0.7021268600073062,0.0584495057095044,0.7021268600073062,0.0584495057095044,-,0.0248401894812587,0.0099145313170129,629.1054764452031,27.388742326854103,539.4599302684511,34.04862538683341,718.751022621955,42.909951459472914,0.4695268189139165,0.1441621472504073,0.6641039529112566,0.1991473336391833,3.356839471213199,*,4.614171889234028,-,0.696,0.0696,703.0,19.0
BF77_2_RA,0.7025698314756357,0.0584209696545049,0.7025698314756357,0.0584209696545049,-,0.0199356576295787,0.0094420980148502,653.7403566220082,28.69571855105365,571.2818919326189,36.30666054683388,736.1988213113974,44.44776094003066,0.4974753647806095,0.1482356957460442,0.6776492475068723,0.2152264545677129,3.109039499020889,*,4.370294900282783,-,0.696,0.0696,703.0,19.0
BF77_3_RA,0.7005622706537984,0.0582385481511872,0.7005622706537984,0.0582385481511872,-,0.0231541256893851,0.0097854144521356,629.6455378940373,27.69185500338549,537.041653606387,34.35636616348855,722.2494221816876,43.43956075001683,0.4326246820430538,0.1304510386971202,0.7278486806558356,0.2085661965644839,2.3337938288849425,*,4.3615288167537605,-,0.696,0.0696,703.0,19.0
BF77_50x50_051823_sp1,0.875453369515902,0.0769627086948646,0.875453369515902,0.0769627086948646,-,0.0433523601058978,0.0134247785902681,705.2072620424883,34.901751470217285,712.7106993224266,48.81917895313401,697.7038247625499,49.89205136188664,0.5915401420957325,0.1820003662689336,1.1640071190662398,0.3330972048015031,9.447809487220963,-,13.840642922813563,-,0.696,0.0696,703.0,19.0
BF77_50x50_051823_sp2,0.8728868730916512,0.076815581143167,0.8728868730916512,0.076815581143167,-,0.0612710672399549,0.0157645643104319,729.1615759634561,37.95763034245077,704.8933772248861,51.147588725943486,753.4297747020262,56.09858262361266,0.1190976614200947,0.0328606868093042,1.0357141027322063,0.304399288054997,2.052263730769709,*,14.363919432884256,-,0.696,0.0696,703.0,19.0
BF77_50x50_051823_sp3,0.8407591236795691,0.0738516258568101,0.8407591236795691,0.0738516258568101,-,0.0113452270998065,0.0089571807305768,595.5352155421815,31.94318299062308,583.0688282055928,42.56741478255483,608.0016028787701,47.63909064014194,0.6621085329842504,0.1809351196807703,0.4138251762543427,0.1181203392261852,10.445628501043965,-,5.493445884268685,-,0.696,0.0696,703.0,19.0
CD33_12-2-2_VG9764_44x44_s1_EP_105um,0.2661936317906068,0.0208985119845056,0.2661936317906068,0.0208985119845056,-,9.899132911479408e-47,0.0005063558384213,78.48582416169637,8.753574011196239,61.4304649456341,11.519389189190154,95.54118337775864,13.183470885390154,0.4910879009598964,0.1397342103294686,0.10211201372514,0.0306144163923799,9.775817078758717,-,2.275648886649353,*,0.27,0.03,170.0,17.0
CD33_12-2-2_VG9764_44x44_s2_EP_105um,0.2637850972126747,0.0206921415965939,0.2637850972126747,0.0206921415965939,-,9.33787199708902e-44,0.0005160300533128,74.73894484418147,8.839380906955126,54.97716375929962,11.840195754808894,94.50072592906332,13.12815233613538,0.478060245468535,0.1357123813150279,0.1160355814639577,0.0373257407249668,10.584736035559713,-,3.003466342113648,*,0.27,0.03,170.0,17.0
CD33_12-2-2_VG9764_44x44_s3_EP_105um,0.2668435582662293,0.020942318669587,0.2668435582662293,0.020942318669587,-,1.7103557493867784e-46,0.0005134229409898,78.45800003572089,8.81125846007447,59.682402272771625,11.69519421598858,97.23359779867012,13.182394882996144,0.4904727169239429,0.1401750575116503,0.0994966599672042,0.0366241856870514,11.740689223907438,-,1.7147926506106508,*,0.27,0.03,170.0,17.0
CD33_22-1-1_VG9812_44x44_s1_EP_73um,0.5388086373482931,0.0451490396263287,0.5388086373482931,0.0451490396263287,-,2.5267680345966707e-42,0.0032742049323087,47.80773693206226,14.149174208136133,42.113132571404975,17.98343450003496,53.50234129271955,21.84931593143573,0.4126527379356131,0.1184272346347672,0.3686863239596538,0.1086769036606164,5.412727683791551,-,4.844100082201631,-,0.49,0.05,109.0,10.9
CD33_22-1-1_VG9812_44x44_s2_EP_73um,0.5231053967817059,0.0438501986107963,0.5231053967817059,0.0438501986107963,-,1.5317834119326895e-25,0.0036646216774185,50.92119448812092,14.22201733183585,45.37766913678504,18.000739039129705,56.46471983945679,22.023544265020316,0.4518747519574555,0.1224581469657433,0.275552478754046,0.0790978829722377,8.345936485958887,-,4.100159605027521,-,0.49,0.05,109.0,10.9
CD33_22-1-1_VG9812_44x44_s3_EP_73um,0.5304711929790903,0.0443392827474365,0.5304711929790903,0.0443392827474365,-,1.6304168319413327e-24,0.0044094388086473,53.3441016930454,14.038781727975463,51.17046946066378,18.16710083204341,55.517733925427024,21.408082982399865,0.4164653266557377,0.1144640502497728,0.2838743651231227,0.0794991790768418,6.963665318556896,-,3.3494720578838497,*,0.49,0.05,109.0,10.9
CI_ETNA_4_1_1_100x100_256s_sp3,2.673663676042344,0.2203557645729657,2.647183307953882,0.2071825176655247,*,1.142484945928019,0.1915707121040509,2581.4175985025804,94.30562226057668,2636.7929666995105,135.5812158562225,2527.471734680953,130.93282065079154,1.3324155624576928,0.3225551029824451,1.5319190237276492,0.3961596155886959,9.153056821461805,-,12.797654147380236,-,,,,
CI_ETNA_4_1_1_50x50_256s_sp5,2.76899268044414,0.2285750235850225,3.034538454587374,0.2373690258760992,*,1.183428268836053,0.1984069317904667,2681.954613974219,97.28460411271872,2746.897315830108,140.51597147008476,2602.1910781689844,133.59816136846848,1.34730759033768,0.3285457994754664,1.577913502731781,0.4100342403902129,10.717609774552256,-,15.99610280463378,-,,,,
CI_IPGP_B6_1_50x50_256s_sp1,1.4069602653596018,0.1399306960760036,1.4069602653596018,0.1399306960760036,-,0.3281894697366507,0.0693789877782701,2234.117386608628,123.09087906863722,2371.539529693121,182.81213911445732,2096.695243524134,164.87928866887978,0.9283943319076384,0.324856356798141,1.183230278155986,0.4150660145033238,6.1973269105417685,-,5.652272509721634,-,,,,
CI_IPGP_B6_1_50x50_256s_sp2,1.0857968508840836,0.1078561271259032,1.0857968508840836,0.1078561271259032,-,0.082960385415468,0.0237457794266418,1534.4085877635837,86.65539982747728,1486.1008365392172,117.86400473463708,1582.7163389879497,127.06183402168116,0.6274519942221983,0.209269970198708,0.875538234922312,0.2980873965344547,8.8201629785148,-,9.665502922694731,-,,,,
CI_IPGP_B6_2_50x50_256s_sp1,0.966293878934022,0.1388167108667312,0.966293878934022,0.1388167108667312,-,0.0876324974898495,0.0364796624476855,1379.5471726167405,134.2156931884317,1471.452848070395,198.10338659368165,1287.641497163086,181.13657116198047,0.6042465445838926,0.2154554098824105,0.7203101699654795,0.2597536137538271,4.286823621342716,-,6.608363490649132,-,,,,
CI_IPGP_NBO_2_2_1_100x100_256s_sp1,,,,,-,,,,,,,,,,,,,4.375742669666226,-,10.849414704029911,-,,,,
CI_LMT_BA17_3_50x50_256s_sp1,0.1978028657022996,0.0218769301748784,0.1978028657022996,0.0218769301748784,-,0.8221834810188892,0.1538904236439663,17567.539689258803,1131.7239397162734,17761.71004958749,1618.9145230859792,17373.36932893012,1581.8698018007012,0.2431601424816526,0.0673311570812426,0.3137318880246413,0.0868386329023283,5.388611840359594,-,3.0040497147195038,*,,,,
CI_LMT_BA17_4_50x50_256s_sp1,0.2579463746229525,0.0312434745127225,0.2579463746229525,0.0312434745127225,-,0.8964898955064362,0.1736346116777094,19144.40091119541,1383.8427970919029,19365.25701127788,1979.3173023486795,18923.54481111295,1934.5248938371692,0.6775539067176137,0.1883194201650116,0.3446223646800219,0.1099753340022488,6.837401243997131,-,3.506907946260877,*,,,,
CI_LMT_BA5_2_50x50x_256s_sp1,0.2627220614182462,0.023208864405367,0.2627220614182462,0.023208864405367,-,3.471338752715685e-38,0.0028260221832208,3501.811597003044,156.5386303482507,3518.9382639728788,222.3386054243058,3484.6849300332096,220.41532547261764,0.3284347276104111,0.0909248947418575,0.2074859052205874,0.0546696743257566,2.832653053671239,*,1.80630857552403,*,,,,
CI_Ref_10_1_100x100_256s_040523_sp2,0.8395835683582779,0.1024706758070328,0.8395835683582779,0.1024706758070328,-,0.3666785778497954,0.0740713763355731,8515.884971709442,628.1340178546167,7796.702508653158,810.2815496641813,9235.067434765726,960.0277015891512,1.2068778707756416,0.3968303181337927,1.8982679457115528,0.5295535659152713,2.7481690077940164,*,3.194594399640552,*,,,,
CI_Ref_10_1_100x100_256s_060223_sp2,0.831601194010153,0.0783552845282048,0.831601194010153,0.0783552845282048,-,0.290729537501699,0.0528237246489343,4492.127383687815,223.56724899962148,4448.346840936958,312.7831641324285,4535.907926438674,319.5245710995342,0.2887935538467271,0.0731928923463423,0.6584108816933024,0.1769035997308418,5.006684397426516,-,6.187115372585424,-,,,,
CI_Ref_10_1_100x100_256s_sp1,0.8204665631764252,0.0786475332899805,0.8204665631764252,0.0786475332899805,-,0.2933073381014253,0.0536088095462923,4809.154656120167,246.37082370804555,4735.187532853802,342.79720602427943,4883.121779386531,353.9553737977023,0.3127668490776625,0.0786478277465813,0.4449869386545773,0.1181664649044658,12.228288181698304,-,12.433084027978737,-,,,,
CI_Ref_10_1_100x100_256s_sp3,0.837118881541048,0.1045080011555578,0.837118881541048,0.1045080011555578,-,0.4485964329136875,0.0904613588187271,8692.702836779132,660.1157301861836,8252.109609412484,883.9217621270367,9133.296064145778,980.6596899002158,0.6593853489474463,0.1751745733613921,0.598533514973879,0.1676409279087897,5.197652722883716,-,6.946905774324879,-,,,,
CI_Ref_10_1_100x100_256s_sp5,0.7676769391554462,0.0959714631175617,0.7676769391554462,0.0959714631175617,-,0.2814581331055393,0.0590378885057192,7067.64280140954,538.8167721245649,6467.045527805562,696.5307451259836,7668.240075013518,822.276703297122,0.4260936726322387,0.1158305735631015,0.4007134873026702,0.112338395968121,6.907209118789109,-,5.681637094256863,-,,,,
CI_Ref_10_chip1_100x100_256s_sp1,0.8117365418577076,0.0622884162906697,0.8117365418577076,0.0622884162906697,-,0.3145303219155739,0.0526837757948682,5479.455258464075,171.33838677653245,5473.786028804803,242.0729688009155,5485.124488123347,242.5449420388921,0.1369485352270563,0.0338740466899179,0.6564056840450362,0.1693464186907375,12.831905124509085,-,20.672675006825045,-,,,,
CI_Ref_10_chip1_100x100_256s_sp2,0.7896307019229255,0.0605581339232703,0.7896307019229255,0.0605581339232703,-,0.2797646532418223,0.0469420584263724,4828.906643948028,150.9510234996246,4831.959891821363,213.29440438402764,4825.853396074695,213.65940896857265,0.2790765926603679,0.0677058867834548,0.4395324417023137,0.1131240296444404,23.005587642673287,-,9.795080309062817,-,,,,
CI_Ref_10_chip1_100x100_256s_sp3,0.7909450564471396,0.0607225462524545,0.7909450564471396,0.0607225462524545,-,0.275476000392447,0.0462275055093818,4880.238491262231,152.52140110882283,4897.84487030794,216.40973931662597,4862.632112216523,214.9835712646519,0.1903985721936602,0.0465112247322281,0.5162922598274365,0.1325977447798987,14.908543036144833,-,15.507606156154004,-,,,,
CI_Ref_10_chip1_100x100_256s_sp4,0.8183745122310386,0.0626626351772104,0.8183745122310386,0.0626626351772104,-,0.3051585570168345,0.0511078500913936,5426.458132193879,168.36973253354927,5408.206996878505,237.0760210959049,5444.709267509251,239.1410202265804,0.5646168084489009,0.1369475348594682,0.333286340610363,0.0856845774768665,26.656049389679144,-,10.6072847875285,-,,,,
CI_Ref_10_chip1_100x100_256s_sp5,0.7870702684923471,0.0605105206170431,0.7870702684923471,0.0605105206170431,-,0.2863859790837962,0.0480365646861225,4796.15914530703,150.98292737874436,4809.114484186319,214.0407548443124,4783.20380642774,213.0021894373336,0.2577499502432313,0.0623844940641954,0.4545472476835186,0.1170634566795482,19.015751553743165,-,16.79653592526068,-,,,,
CI_Ref_11_1_100x100_256s_sp1,1.94361231690062,0.2875673712813374,1.94361231690062,0.2875673712813374,-,0.7442575490799735,0.1572108475357128,10439.69663639772,985.7849411181586,10441.840872575176,1395.6121121821166,10437.552400220262,1392.6071351504331,0.1986763374104517,0.0926747254345785,1.1085819696255956,0.3127472199518152,3.992879093474949,*,8.02074825850312,-,,,,
CI_Ref_11_1_100x100_256s_sp2,1.038706790628321,0.1536471767589446,1.038706790628321,0.1536471767589446,-,0.4979632214835414,0.1067286325086492,6342.493032769957,598.924544407551,6354.467468786485,847.6117469541421,6330.518596753427,846.4022483432552,0.6153076655168568,0.1688516361023392,0.119265829639075,0.0336785902424132,8.30892453029976,-,4.079891874790737,-,,,,
CI_Ref_11_1_100x100_256s_sp3,1.1608902163256567,0.161219155001906,1.1608902163256567,0.161219155001906,-,0.4627636885756672,0.0960580889244438,7038.323410488043,613.8543867952307,6952.345292032155,857.3661220768038,7124.301528943932,878.744653164944,0.6834371902139033,0.1831554229530005,0.9388220640903766,0.2632662974411718,4.964144076179572,-,4.149642517036695,-,,,,
CI_Ref_11_1_100x100_256s_sp4,0.9530008292629072,0.1284097083679418,0.9530008292629072,0.1284097083679418,-,0.4126672174473773,0.0848306069791454,5839.012887234769,490.8306075135744,5843.36305215276,692.9116405711476,5834.662722316777,695.3647959521525,0.1168931602913502,0.0487961374069811,0.7681428162179406,0.209958010210356,3.2223090317640377,*,19.674122916663364,-,,,,
CI_Ref_13_1_100x100_256s_sp1,1.0616453142524247,0.1751310296308585,1.0616453142524247,0.1751310296308585,-,0.2525489832551713,0.0635367724555858,5258.105176105579,566.5761576688235,5240.441078856565,798.1398685231198,5275.769273354594,804.3674036340402,0.5098313725415331,0.1488553332341742,0.7403725527267331,0.2297436427150453,10.682186354794288,-,8.391566021720996,-,,,,
CI_Ref_13_1_100x100_256s_sp2,1.074683337500741,0.2135489505196634,1.074683337500741,0.2135489505196634,-,0.436675769458075,0.1154192340609198,5628.550660341423,748.4851827385822,5646.509793239618,1059.2829076049966,5610.591527443228,1057.7523324354995,0.546851872880495,0.168948149827254,0.4682045475288637,0.1506130671626689,7.916947636905998,-,7.685991259810738,-,,,,
CI_Ref_13_1_100x100_256s_sp3,1.10812822227284,0.1805865237741641,1.10812822227284,0.1805865237741641,-,0.4693559796728099,0.1078055950058421,5649.69389883767,599.4291086496404,5718.967955247768,856.9679840944111,5580.419842427572,838.3715759871459,0.6962844148226913,0.1964888265543543,0.7561854051896233,0.2230561448988926,6.702853893680562,-,17.564481286488967,-,,,,
CI_Ref_13_1_100x100_256s_sp4,1.1233395994530668,0.1829880581589128,1.1233395994530668,0.1829880581589128,-,0.3749898279273264,0.087794845390661,5612.144752041026,594.7463165581518,5629.187444096715,843.2906973777916,5595.102059985336,838.900187122422,1.1749667589680692,0.3267017072019759,1.1705798765474686,0.3440167266904386,5.732634476574624,-,5.862575727587717,-,,,,
CI_Ref_14_1_100x100_256s_sp2,1.0472375261318247,0.1413228536534994,1.0472375261318247,0.1413228536534994,-,0.2422416804895659,0.0536368170887684,2600.6456333131946,223.4471988073226,2617.262137797732,316.6467495373768,2584.0291288286576,315.356050563122,1.002169621669819,0.2761333019451639,1.2089195503741093,0.3327410192829886,4.077804313484024,-,4.434663964347729,-,,,,
CI_Ref_14_1_100x100_256s_sp3,1.0933299580034408,0.1518208370670125,1.0933299580034408,0.1518208370670125,-,0.3017800421043976,0.0655084679695878,3134.805831879224,277.62077375228046,3143.7993021674997,392.5524707493405,3125.812361590949,392.677646147381,1.149064929369703,0.3152377072361114,2.262012071896649,0.6345034657124603,4.086661497287298,-,4.009645124309713,-,,,,
CI_Ref_15_2_100x100_256s_sp1,0.9730778485730652,0.2569808006575579,0.9730778485730652,0.2569808006575579,-,0.198656221935801,0.0766989484756959,2020.3895989374253,383.3597000411544,2153.963858598785,583.1380780156509,1886.8153392760664,497.80379712371433,0.5879514578277754,0.2099169042613909,0.5931151039374246,0.2230965680531443,7.880544259900279,-,7.2880098920379455,-,,,,
CI_Ref_15_2_100x100_256s_sp2,1.0791973417130776,0.3385347788303489,1.0791973417130776,0.3385347788303489,-,0.1524940647551779,0.0795634023999908,2511.5368306681385,893.8425883184055,2541.783005691929,801.9991728939361,2481.290655644348,1597.690713950741,1.4692193632582642,0.6204940492415653,2.2303544323255684,0.9020932560923584,8.341950316014975,-,8.639847644541815,-,,,,
CI_Ref_15_2_100x100_256s_sp5,0.9633718042549192,0.2507251513927232,0.9633718042549192,0.2507251513927232,-,0.1673030482464509,0.0684015776313672,2149.994834615615,406.6651290192356,2237.4354655512348,572.128811045821,2062.554203679996,578.0784827445332,0.7877917577535924,0.2843850288206476,1.253001915058939,0.4646908470298749,7.290773822845366,-,6.360704100814568,-,,,,
CI_Ref_18_1_100x100_256s_sp1,1.003678135965112,0.125261649901102,1.003678135965112,0.125261649901102,-,0.1897750371685053,0.0419199339299157,2721.1161260900008,211.52940119118952,2689.021818461482,294.73120456727213,2753.21043371852,303.5000285461892,0.4998198823998897,0.1263635298026105,0.6532017993978215,0.1893027663923895,13.27463151122356,-,7.379988097357689,-,,,,
CI_Ref_18_1_100x100_256s_sp2,1.06991476220229,0.1483897854687583,1.06991476220229,0.1483897854687583,-,0.2805024276084266,0.0613894977204165,2989.9690531484543,264.6515931552645,3014.251754515767,376.8235139494153,2965.6863517811416,371.7067424372249,0.9257619108490708,0.2638430172060813,1.6259873956986488,0.4718985689624117,12.911522171828452,-,10.3918668345581,-,,,,
CI_Ref_18_1_100x100_256s_sp3,0.9921554818801408,0.1238803202791984,0.9921554818801408,0.1238803202791984,-,0.1689759262564529,0.0385070986569248,2215.15697111107,173.79937592276357,2223.108451831835,245.4687884442613,2207.2054903903054,246.10966292341064,0.7619842723138951,0.1937228091559979,0.6805059060160311,0.1840015369712523,6.46252352013515,-,3.1148448878953694,*,,,,
CI_Ref_18_1_100x100_256s_sp4,1.014859332268066,0.1294703405932037,1.014859332268066,0.1294703405932037,-,0.1746570820501022,0.0400191340144885,2462.2018771932726,198.14702281047423,2385.444428884653,271.0130870857748,2538.959325501893,289.1381628613847,0.342197129339703,0.0987385555303887,0.9624456376173338,0.2819194150716035,4.3047836569532265,-,4.105358692136667,-,,,,
CI_Ref_18_1_100x100_256s_sp5,0.953226676174653,0.1247569244345653,0.953226676174653,0.1247569244345653,-,0.3316102161920705,0.0690092103662825,2756.5954614566854,228.4054427766276,2818.330962750148,328.0954137215704,2694.8599601632222,317.8515135323737,0.3122300688459287,0.0874090085472207,0.7826692054026411,0.2135604121079718,5.057568855444679,-,7.624511131243228,-,,,,
CI_Ref_20_1_100x100_256s_sp1,0.7039243000710315,0.1228303542533106,0.7039243000710315,0.1228303542533106,-,0.1852093731815246,0.0528051630347193,3226.181396459609,376.1419473522772,3227.6430537204765,530.3219434111809,3224.7197391987424,533.5632057858198,0.7928671488646818,0.3398046089669871,1.8236850855738915,0.5816607090810014,3.3094573061261534,*,22.463098239918512,-,,,,
CI_Ref_20_chip1_100x100_256s_sp1,0.7857996961388973,0.0773042503169751,0.7857996961388973,0.0773042503169751,-,0.1686104424430997,0.0322414810680895,2505.4085134852176,137.71290315094606,2506.9559246703748,194.00817922872656,2503.86110230006,195.49987511351944,0.3281346197455178,0.0792779847009786,0.4906221551709263,0.1244097453835376,11.668357341281114,-,17.65299366928113,-,,,,
CI_Ref_20_chip1_100x100_256s_sp2,0.8415500415355486,0.0890046817766994,0.8415500415355486,0.0890046817766994,-,0.1891805835555764,0.037288233812386,2720.1843957228493,167.70490629298405,2734.233350718615,237.1741236349627,2706.135440727084,237.16698222337288,0.3896975939912527,0.093563418898861,0.4886839445952491,0.1258950286291114,15.50988206204719,-,8.684318487009158,-,,,,
CI_Ref_20_chip1_100x100_256s_sp3,0.7575393358735276,0.0794955211506828,0.7575393358735276,0.0794955211506828,-,0.1662234943525726,0.033477086679864,2499.7511896736933,152.72177374310826,2492.416816757216,214.25495446199645,2507.085562590172,217.6937647004444,0.3382918302021871,0.0844657258362759,0.457144292703238,0.1170206850844526,14.03192374301228,-,17.352750369016032,-,,,,
CI_Ref_20_chip1_100x100_256s_sp4,0.7986261995258912,0.0802961814111066,0.7986261995258912,0.0802961814111066,-,0.1643610344387158,0.0318951848253535,2537.038808359729,144.8310965217299,2538.72113562218,204.0517199124885,2535.3564810972784,205.5895952608057,0.2564053651960488,0.0613645475722115,0.5128669702036506,0.1301615141000552,12.59028298956296,-,7.428236476883474,-,,,,
CI_Ref_22_1_100x100_256s_sp1,0.8386345400766547,0.1071179308966617,0.8386345400766547,0.1071179308966617,-,0.0730546237127679,0.0258903606025321,1774.7300113847575,145.93810576381148,1722.8991162273103,199.4174936954438,1826.5609065422043,213.12997457876577,0.3074749100086983,0.0794732973256939,0.3349117085184436,0.0957277565883479,3.5327035106801348,*,3.3902870353566907,*,,,,
CI_Ref_22_1_100x100_256s_sp2,1.0778871079536676,0.1575705812585901,1.0778871079536676,0.1575705812585901,-,0.2471369127035548,0.0575027475415926,2666.262348274835,253.2487573888056,2698.066396180547,360.1230054558027,2634.4583003691223,356.1616956066112,2.0338209024644653,0.5990659500838514,2.341910015464824,0.6754112120133429,4.76687747032148,-,4.122305681020795,-,,,,
CI_Ref_22_1_100x100_256s_sp3,0.8431924366973517,0.1074423314684476,0.8431924366973517,0.1074423314684476,-,0.2293089307367215,0.0494014858422096,1990.617439280136,160.66566737694393,2014.8739304780088,228.7818644260656,1966.3609480822631,225.63839479230583,1.0371360972320771,0.266011983098962,2.365476923639255,0.6450071995822442,10.855978912917536,-,4.522642082758295,-,,,,
CI_Ref_23_1_100x100_256s_040523_sp1,0.3106187521102207,0.0283435561348884,0.3106187521102207,0.0283435561348884,-,0.0320699078033746,0.0125236476509113,822.5125914644874,46.3670655903476,882.0957912409117,67.57665098468537,762.9293916880631,63.506025915124056,0.1392777962982144,0.0334565206098961,0.1827903110240107,0.0458604786484691,8.444714034307658,-,7.797606562976623,-,,,,
CI_Ref_23_1_100x100_256s_040523_sp3,0.3997622230562137,0.0362279616179365,0.3997622230562137,0.0362279616179365,-,0.0142562607916491,0.0093805958848924,1020.2051808524948,52.66004283827061,1018.9980458410506,73.88895380133593,1021.4123158639388,75.05160193532201,0.2208805452847445,0.0538805499989053,0.4660054233601542,0.1167213843720556,4.194414153819902,-,4.640415597697773,-,,,,
CI_Ref_23_1_100x100_256s_060223_sp1,1.0211263708155276,0.0930220428904577,1.0211263708155276,0.0930220428904577,-,0.1562988370049972,0.0288939526992037,2047.175363080294,99.37026762350824,2016.893806561926,138.03723120530353,2077.456919598662,142.9808488974806,0.467425781419461,0.1268944001360485,0.7538269649125179,0.1975293881980453,18.553844362799413,-,13.226275505195744,-,,,,
CI_Ref_23_1_100x100_256s_060223_sp3,0.9872426230741662,0.0893106143684698,0.9872426230741662,0.0893106143684698,-,0.1307649417673743,0.024769147163728,2213.8122460306176,105.79762439400842,2118.9007143833487,142.78740132232184,2308.723777677887,156.15475443700376,0.2379791373739734,0.0565565449805402,0.4015352884812012,0.101057393691862,9.813800662549037,-,6.355920273348205,-,,,,
CI_Ref_23_1_100x100_256s_sp2,0.994802829415564,0.0905443952880784,0.994802829415564,0.0905443952880784,-,0.2551873069621586,0.0448282954036166,2297.086870844946,111.44555242931142,2347.6257239688844,159.774552682046,2246.5480177210084,155.41086493662442,0.1649336386526075,0.0498213154986431,0.2530063868583544,0.063521594473925,8.4825968608514,-,5.73944345184102,-,,,,
CI_Ref_23_1_100x100_256s_sp4,1.157840398140573,0.2115686921944594,1.157840398140573,0.2115686921944594,-,0.4694177982557487,0.1157465719529119,2934.5834725985314,362.0658482448131,3096.674999337127,534.9379333502187,2772.491945859936,488.0656936560293,2.9488587496720826,0.8595101778273775,5.2959372160795,1.6232477889668562,4.620478622602415,-,5.378714533321651,-,,,,
CI_Ref_23_1_100x100_256s_sp5,1.1600777394419133,0.2760927951436188,1.1600777394419133,0.2760927951436188,-,0.2774487036046952,0.0894251560677258,2143.872608490942,355.1274642594921,1981.9368629453063,463.4767594571761,2305.8083540365783,538.19267639813,0.7456069409537786,0.2633474956031283,1.187155715203113,0.4142926826760022,5.712262561187532,-,5.538714634353234,-,,,,
CI_Ref_23_2_100x100_256s_sp1,1.039075923104658,0.0945947308688055,1.039075923104658,0.0945947308688055,-,0.1817252067166212,0.0327988130304862,2036.0428647050749,99.24163285428776,2031.0402320946744,139.2719852418179,2041.0454973154751,141.41754096696718,0.5657626840131623,0.1329351538069793,0.4027450245923487,0.1010564225035706,26.872644408140577,-,10.245071425490837,-,,,,
CI_Ref_24_1_100x100_256s_sp1,0.5686988064744154,0.0648590776992779,0.5686988064744154,0.0648590776992779,-,0.0958596823500568,0.0255025069374211,1139.6603026252092,85.82884398925118,1146.86692576318,120.36142517260228,1132.453679487238,122.39072339252245,0.2713433005985007,0.0710949756418892,0.5424469520655253,0.1439366128698494,3.232046379877177,*,3.771369904058206,*,,,,
CI_Ref_24_chip1_100x100_256s_sp3,0.9376706471368166,0.1060734450077324,0.9376706471368166,0.1060734450077324,-,0.1147997662465622,0.027635997655482,959.9804485277388,73.70377677918817,952.2274265969974,101.6657301428958,967.7334704584804,106.73830690327388,0.2616791381661125,0.0662006691501301,0.5385404975816387,0.1427311736592132,9.778211786048614,-,8.975878008902859,-,,,,
CI_Ref_24_chip1_100x100_256s_sp4,0.9673656222652952,0.1062842804164965,0.9673656222652952,0.1062842804164965,-,0.1137454007422482,0.0268235111545274,950.2164926425824,70.12540200116857,943.8280005881433,96.95063949648728,956.6049846970216,101.345259013553,0.2870497700892358,0.0716239913168028,0.5359072012148894,0.1410517705199659,11.107699135765754,-,8.618908606277293,-,,,,
CI_Ref_24_chip1_100x100_256s_sp5,0.9448557806649928,0.1098469241455509,0.9448557806649928,0.1098469241455509,-,0.1259787906587697,0.0299441778138499,949.8785356384504,75.58713872240928,966.2242703795594,106.09448504459247,933.5328008973416,107.69225786511176,0.3415146893249002,0.0850586858946386,0.4966856119461384,0.1318783016981816,6.949810441428091,-,10.699729303738875,-,,,,
CI_Ref_24_chip1_100x100_256s_sp6,1.0122850846987623,0.114964755087969,1.0122850846987623,0.114964755087969,-,0.1258578080420554,0.029373621576581,1030.5561122420074,78.53219696864552,1019.6573106911048,108.20072785362636,1041.4549137929102,113.85001684160626,0.3066801150969367,0.0821061001197301,0.5457596143691387,0.1439011779408205,7.391825041882545,-,8.230073043949956,-,,,,
CI_Ref_25_1_100x100_256s_050923_sp1,0.897866712110802,0.0860147216189074,0.897866712110802,0.0860147216189074,-,0.3552497296625667,0.0640574357560899,6368.05425129029,324.17548100356424,6336.026668536651,455.4161957304305,6400.08183404393,461.47053925683184,0.2023418176611862,0.0648538755133553,0.4817082191562402,0.1264435097534458,2.3327895577839257,*,5.405666312032267,-,,,,
CI_Ref_25_1_100x100_256s_050923_sp2,0.9906478299752582,0.1011712491583922,0.9906478299752582,0.1011712491583922,-,0.3814675878745058,0.0703987182182592,6779.640766419582,385.1823508012439,6742.0600719098575,541.8863432108008,6817.221460929307,547.5590968258279,0.2587497760466569,0.0688207259686233,0.6298039083148872,0.1705322406092221,6.479488361206255,-,6.99740199023836,-,,,,
CI_Ref_25_1_100x100_256s_051423_sp1,0.5001342996054646,0.0478060952263265,0.5001342996054646,0.0478060952263265,-,0.2370509722659066,0.0437489745126214,4348.128712808828,222.2305059957025,4294.859564257026,309.8259744178774,4401.397861360631,318.6745310758872,0.1386454095564523,0.0368673416666637,0.4117167102672813,0.1136716072360172,2.8647125952043595,*,16.551990721698093,-,,,,
CI_Ref_25_1_100x100_256s_051423_sp2,0.6426539643825797,0.0655031683672884,0.6426539643825797,0.0655031683672884,-,0.3083508032527807,0.0575999744635787,5523.422128824144,314.3379661531744,5525.12437025597,444.1613349552772,5521.71988739232,444.9203708440453,0.2887374060727319,0.0751548782674378,0.321103236197504,0.0884530661926166,6.574275932654804,-,5.358917744203169,-,,,,
CI_Ref_25_1_100x100_256s_sp3,0.8995322385436196,0.0948233616263681,0.8995322385436196,0.0948233616263681,-,0.2183643680029267,0.0429513024260458,3243.6566413569217,195.96846849696848,3197.185032158957,272.6808361689779,3290.1282505548866,281.53103588481383,0.2183148583178669,0.0656534869836717,0.4064245594457278,0.1088354498003735,7.070822739127479,-,11.23349542842198,-,,,,
CI_Ref_25_chip1_100x100_256s_sp1,1.029173987134378,0.0898567382008469,1.029173987134378,0.0898567382008469,-,0.4967519883259993,0.0857319959133856,9532.036603652725,408.32262186024457,9564.945462255264,579.6168939125668,9499.12774505018,575.2857641054969,0.3756111349373731,0.1029001564779213,0.5688223612854542,0.15849806174657,8.236921351439081,-,19.58406347820293,-,,,,
CI_Ref_25_chip1_100x100_256s_sp2,0.9731546512397584,0.0840354568519825,0.9731546512397584,0.0840354568519825,-,0.4785133207391512,0.0823525589916286,9329.324358330585,391.5944205586205,9341.56202078041,554.1362720168338,9317.086695880762,553.4598024119301,0.2974019547505434,0.075363553854381,0.5468263664631202,0.142625428414625,12.97728118897858,-,13.584117007235932,-,,,,
CI_Ref_25_chip1_100x100_256s_sp4,0.8828087198791978,0.0792724240893647,0.8828087198791978,0.0792724240893647,-,0.4003110583389533,0.0701056055172127,8111.579740966183,367.4194500056663,8136.538144903644,521.5261400030084,8086.621337028722,517.6859030951372,0.3413113347832706,0.0834200694734444,0.4868093250506221,0.1265510821787001,16.271189361520513,-,13.345844371212422,-,,,,
CI_Ref_25_chip1_100x100_256s_sp5,0.9180528208750458,0.0833195744933915,0.9180528208750458,0.0833195744933915,-,0.4908658969824196,0.0858798938969494,8836.972678972552,409.7963944647919,8857.039365704617,580.8840327007944,8816.905992240487,578.1920790002539,0.4450567348146708,0.1143926466824515,0.6506008685027018,0.1701025264961834,15.27577148368573,-,16.19551184584176,-,,,,
CI_Ref_25_chip1_100x100_256s_sp6,0.8107732947471259,0.0677532037554502,0.8107732947471259,0.0677532037554502,-,0.4016839757186822,0.0684960649435344,7705.900230962306,301.0217094740847,7738.583752619381,427.6619741194773,7673.216709305233,423.74699313509296,0.0751160288078108,0.0181723606670703,0.5341834960258821,0.137867680305921,2.120684019577958,*,8.955614989076441,-,,,,
CI_Ref_25_chip1_100x100_256s_sp7,0.9847830495336984,0.088308680877123,0.9847830495336984,0.088308680877123,-,0.4875989635489382,0.0848113164632156,9486.701150261506,428.9114894010153,9549.66741633754,610.5022227894835,9423.734884185473,602.6170416855872,0.4270037030063083,0.1065013728828982,0.4043017185207735,0.1050966788191852,21.896445234446844,-,11.9679721369511,-,,,,
CI_Ref_27_1_100x100_256s_sp1,1.2041841742415855,0.1113335759975932,1.2041841742415855,0.1113335759975932,-,0.3454032603374217,0.0601317797357215,4803.039645763036,233.5739785992772,4789.109643539051,328.7734800932323,4816.96964798702,331.8662572515732,0.4142990014631215,0.0975544942993021,0.6904620862240791,0.1755917121416592,12.029641063380296,-,12.027034238149952,-,,,,
CI_Ref_27_chip1_100x100_256s_sp2,1.0859138202821617,0.1494444198542519,1.0859138202821617,0.1494444198542519,-,0.3997342341601229,0.0836433651398655,5559.543774370171,480.6264546790968,5483.997202124408,669.7275495134493,5635.090346615935,689.5448971403542,0.2084100917489357,0.0695134999616824,0.6784336521652374,0.1911787459415542,5.212090585178918,-,6.377060946841784,-,,,,
CI_Ref_27_chip1_100x100_256s_sp3,1.0053650324875802,0.1527986712631577,1.0053650324875802,0.1527986712631577,-,0.3599350558015574,0.0807996076274117,4058.811464822348,398.8507805192973,4086.724064076584,566.696544761211,4030.898865568113,561.4114414928816,0.6731549977785677,0.1820463141308809,0.853173048148634,0.2432574761516511,18.08924122561882,-,12.638699797460973,-,,,,
