Repository: sarahshi/PyIRoGlass

# PyIRoGlass
PyIRoGlass is a Bayesian MCMC-founded Python algorithm, written in the open-source language Python3, for determining $\mathrm{H_2O}$ and $\mathrm{CO_2}$ species concentrations in the transmission FTIR spectra of basaltic to andesitic glasses. We leverage a database of naturally degassed melt inclusions and back-arc basin basalts to delineate the fundamental shape and variability of the baseline underlying the $\mathrm{CO_{3}^{2-}}$ and $\mathrm{H_2O_{m, 1635}}$ peaks, in the mid-infrared region.

File: FINALDATA/YMSTD_DensityEpsilon.csv
,Density,Density_Sat,Tau,Na/Na+Ca,epsilon_H2OT_3550,sigma_epsilon_H2OT_3550,epsilon_H2Om_1635,sigma_epsilon_H2Om_1635,epsilon_CO2,sigma_epsilon_CO2,epsilon_H2Om_5200,sigma_epsilon_H2Om_5200,epsilon_OH_4500,sigma_epsilon_OH_4500
Glass_exp_ND70_4_01_33um_full_apt400um_dried_best,2689.244319699745,2689.244319699745,0.6460496765857655,0.22496635206309534,61.833276738899436,7.206509973204508,29.874453306308666,8.277326626914217,360.7871594255226,14.262495446026339,0.7292033522676911,0.28779314073239476,0.6494546956321017,0.26745952359627273
Glass_exp_ND70_4_01_33um_reflected_apt400um_CaF2,2848.486864850836,2848.486864850836,0.6460496765857655,0.22496635206309534,61.833276738899436,7.206509973204508,29.874453306308666,8.277326626914217,360.7871594255226,14.262495446026339,0.7292033522676911,0.28779314073239476,0.6494546956321017,0.26745952359627273
point1_100x100_128s_highres_99umthick,2864.591214099627,2864.591214099627,0.6235371327654315,0.31371325929419713,60.22658595536206,7.088566172812632,27.077257714933765,8.13716728408403,329.2637876184269,16.385604288749327,0.6239453232844925,0.2827892873999362,0.5699286393108078,0.2629033460978752
point2_100x100_128s_highres_99umthick_resave,2864.6722947443013,2864.6722947443013,0.6235371327654315,0.31371325929419713,60.22658595536206,7.088566172812632,27.077257714933765,8.13716728408403,329.2637876184269,16.385604288749327,0.6239453232844925,0.2827892873999362,0.5699286393108078,0.2629033460978752
point3_100x100_128s_highres_99umthick,2864.4375607935817,2864.4375607935817,0.6235371327654315,0.31371325929419713,60.22658595536206,7.088566172812632,27.077257714933765,8.13716728408403,329.2637876184269,16.385604288749327,0.6239453232844925,0.2827892873999362,0.5699286393108078,0.2629033460978752

File: FINALDATA/FRH_DF.csv (part 2 of 2)
,PH_3550_M,PH_3550_STD,H2Ot_3550_MAX,BL_H2Ot_3550_MAX,H2Ot_3550_SAT,PH_1635_BP,PH_1635_STD,PH_1515_BP,PH_1515_STD,P_1515_BP,P_1515_STD,STD_1515_BP,STD_1515_STD,PH_1430_BP,PH_1430_STD,P_1430_BP,P_1430_STD,STD_1430_BP,STD_1430_STD,PH_5200_M,PH_5200_STD,PH_4500_M,PH_4500_STD,STN_P5200,ERR_5200,STN_P4500,ERR_4500,AVG_BL_BP,AVG_BL_STD,PC1_BP,PC1_STD,PC2_BP,PC2_STD,PC3_BP,PC3_STD,PC4_BP,PC4_STD,m_BP,m_STD,b_BP,b_STD,PH_1635_PC1_BP,PH_1635_PC1_STD,PH_1635_PC2_BP,PH_1635_PC2_STD
FR04MI03a,0.7332874137766807,0.003019483170504472,0.8969982,0.1709848967866665,-,0.0912080042716055,0.003062347630083193,0.02183387738345265,0.0035996857103256443,1530.002209854922,4.369708168152645,32.530351740836196,3.4553103661341793,0.016678444363573908,0.0040184477547861395,1424.4084541408104,5.720665130045967,32.79376382664703,4.007335544385462,0.005164763603690634,0.0006541208530499137,0.007516589629515195,0.00043495193525810706,2.133426101796432,*,4.806241437135203,-,0.7614013175607016,0.029512313630375736,-1.067532541735723,0.31939626570158547,0.8968886915410653,0.019690476577331122,-0.03591611842577176,0.05247995212408742,-0.29999999999999993,0.010788649460111453,-0.00011575134074629321,5.424515711448466e-05,0.678477515451078,0.017587418327558866,-0.0007708854233960826,0.014003579951375737,-0.01860369903940307,0.015947458662463613
FR04MI03b,0.7367720967645145,0.0014870332175675627,0.9294316,0.2050630354327141,-,0.09753596710564551,0.003073834491416855,0.028478098773670007,0.003457176430161177,1522.414891744632,4.696874954820803,31.443719232317342,3.477533207415378,0.02331690574400242,0.003691979695566129,1432.1965696613445,4.994854517760767,30.724740829741933,3.6384226148680967,0.004041361863730361,0.0005745464285488195,0.010793038379144868,0.0005498873707634858,2.605486777719453,*,4.0500241687585214,-,0.8824954975390056,0.03552294180794438,0.15641743621673473,0.3790683637677799,0.6283739053119686,0.019897212753683054,0.29492973913481374,0.057253410799355406,-0.29999999999999993,0.02224054313426653,7.566295168612698e-05,6.398603519178344e-05,0.6451248626123515,0.02018708417511256,-0.04027165151637351,0.0141802392752972,0.06440376568020992,0.017308225738104952
FR04MI03c,0.7411313406749098,0.0025546295374626053,0.9224644,0.18522120882770188,-,0.09579180305663122,0.0030637925982605154,0.024005104122790673,0.0035154836334135124,1524.816034586579,4.942112959892352,30.93989623319001,3.699374051620697,0.019782927416494414,0.0038196958357900475,1430.5920359111747,5.777706308265943,31.790308421894768,3.83609617073481,0.005304206151547637,0.0006523760705003967,0.00859886802952574,0.0010381423099599632,2.3260647790626674,*,6.040258437765094,-,0.8287356008650459,0.03199315865676951,-0.45981609497795717,0.34311042184586005,0.7037068213236595,0.019836160084786027,0.17887336992469616,0.05440354617265173,-0.29999999999999993,0.01659859709346375,-2.165856171160209e-05,5.8112504283010066e-05,0.6644272409324918,0.018566762009988615,-0.02593667127176561,0.01405659044127167,0.04731098128256791,0.01691198092352991
FR04MI04a,0.918214640369554,0.000893901809305499,1.007813,0.08441884094054926,-,0.1882963920989829,0.0031373829714347284,0.013550547773326295,0.003512899185870522,1514.1058143293792,7.448309827654308,29.804313476782312,3.709116330118882,0.012183241587005832,0.003739435802718175,1425.077452034231,6.612410452667363,22.500000000000004,3.957570310744194,0.015302258749562064,0.0022909528709104143,0.011729731614744802,0.0004551980960620984,2.5593460243620036,*,1.9995469229408043,*,0.42975669800376065,0.07183802379249907,-0.5245247257162856,0.7433597124272227,0.28502911488800337,0.020750108381314268,-0.18094789253250135,0.09611433830024414,-0.08577610647741707,0.05808582384167632,-0.0001329821033283408,0.00012620613145549177,0.4051768200143567,0.03793983049514131,0.048681549649062954,0.014963133199569737,0.017454096222232873,0.015153191607936892
FR04MI04b,0.886905100329511,0.0006032554455142243,0.9938931,0.11049832375935897,-,0.1886491393125456,0.003145592248690568,0.02064372511057,0.0034967234645772115,1511.9910843671066,7.059644198520326,33.375928803500216,3.3097216024491236,0.017293292758056293,0.003654394214929193,1431.9479603225038,6.189168460800554,28.36485329134275,3.9980974016275685,0.010755862932044447,0.0009112235960327377,0.013887928645181053,0.00017159901780448055,1.55008953133461,*,3.7136686479034915,*,0.4253866418746379,0.07181337335988244,-0.16006091293842142,0.7433320978188556,0.14791617189085443,0.02078919494505516,-0.15970570340993762,0.09703758119065058,-0.03749882142782757,0.05796298663496754,-9.02540756486289e-05,0.00012622840171648905,0.4088821000903632,0.03799541584363951,0.04601580547921915,0.01506953335624767,0.024391361288267962,0.015798731654105634
FR04MI04c,0.9011243152902,0.0019450864190520604,0.9721071,0.08800423564068476,-,0.19061189399931516,0.0031371097769107453,0.022099804353588846,0.003609308557166859,1505.5157064859554,5.38076627582655,31.818981028670486,3.528164210584817,0.018167080816942356,0.003653273115000605,1426.7432396546992,5.874426456196245,23.384841574477967,3.919359167153436,0.014351977660332568,0.000297036784756811,0.014892198510566708,0.0003516126992401703,1.9152999103014423,*,3.276011931239058,*,0.37916951667459564,0.06934934069670438,-0.786080115261086,0.718849457505322,0.14131754809253905,0.02074896493405108,-0.19217372762477553,0.09411927745733324,0.01031629868925053,0.055912268757237316,-0.00010784169345472722,0.00012200999129631156,0.3699022368627669,0.03678019711980947,0.054784802719576656,0.014767553117161051,0.03967406057594075,0.015160006233669143
FR04MI05a,0.9508975963035781,0.001254882240186128,1.136162,0.19521212302955085,-,0.19437339202228276,0.003119647995219491,0.04800555046913552,0.0036716292341459227,1518.0261914721318,3.7065885951374082,35.204430152575085,2.7412448929585533,0.05665068323987738,0.004055616314017659,1427.2739768197264,2.5662311420164063,31.172435464922053,2.6133452683047644,0.006391722544220129,6.240780233241993e-05,0.007113237340866465,0.00032093818705655313,2.9378330552081535,*,3.682315182756467,*,0.6061850821138491,0.04671074103462687,0.5419175036327412,0.4888946575100192,0.7984986788661432,0.0204134925629998,0.16284139675281473,0.07039844530940642,-0.29999999999999993,0.03319545159922201,-9.370709207312606e-05,8.330076078612303e-05,0.6128287729684337,0.025715660648211437,0.04536397192760946,0.014538015869544561,-0.057663577408767264,0.018687359512423413
FR04MI05b,0.9457411070440153,0.001565578926245828,1.132736,0.20135417477496517,-,0.19314742240283925,0.00308326482394041,0.051707030859248874,0.003702194017817448,1519.5684079256118,3.4905882524535135,34.781904783793586,2.7513554794943587,0.06081889891934743,0.004165745935226402,1428.292834448991,2.573699066917725,32.55947516346524,2.481417249216923,0.007067864592574374,0.0006853534724469901,0.006692819305120118,0.0005001209871353159,3.120601123356074,*,6.387302271783944,-,0.5928474814589928,0.06332650692698504,0.1765404877786512,0.6562432978173459,0.7076431547393319,0.021316122058117386,0.15340538310473686,0.08805070574244526,-0.21337880430559614,0.05160503561852063,-8.292203015971406e-05,0.00011157080171371278,0.5980338415554531,0.03376091465618671,0.03576497689223513,0.015001512693112881,-0.05045100848178102,0.01938287575919745
FR04MI05c,0.9499737869893615,0.0017124017232010287,1.136761,0.1925857922031325,-,0.19428861704499653,0.003118965548551917,0.05362992979541197,0.0037507822248982656,1519.4115129142776,3.3827520407886618,34.52783503270133,2.7756770806590647,0.06643445362920351,0.004333194372712007,1428.234914719,2.5541565367430605,34.165355943160414,2.331327887003105,0.008009340089767523,0.0017210434777290506,0.006612044660767857,0.00023561419945990195,3.5821057272956147,*,4.89656519157334,-,0.5804151219425998,0.0717941344307333,-0.15631054735093872,0.7412333882518194,0.6384330111266648,0.02131806749509426,0.08621579780316785,0.09699882214900506,-0.14205969802084542,0.06022738369557592,-7.640406208579654e-05,0.00012599102579387644,0.5755401005866798,0.03787304676233691,0.03975105785616034,0.015124303952964066,-0.04679992375008752,0.019651265292215583
FR04MI07a,0.6221383448477883,7.997278466498457e-05,1.02129,0.395230911653626,-,0.1002667455996882,0.0029420316139042867,1.3686225763799433e-27,0.00024707814777951337,1526.0925382857417,10.200258995860326,29.999999999999996,3.7919767858545206,0.017549619065778732,0.0034631127038566834,1415.0000000000002,0.6010795052033535,39.99999999999999,2.4102856498806893,0.04670433962467702,0.002849389129008692,0.022423902323183226,0.003003383934015658,2.880636750041953,*,1.4894965624275436,*,0.30978723108982076,0.009348954338901554,2.9999999999999996,0.05709770885042837,0.04972449803239954,0.018151540933014243,0.16870923071954652,0.01585613354756194,-0.07606245710681032,0.021354614752031393,4.784976522665618e-05,1.1341992006020585e-05,0.6190811633790992,0.003403052028557457,-0.027307084350760732,0.014155439913925594,-0.01223494765265127,0.012656599666721804
FR04MI07b,0.6330262626139525,0.00011011504427790811,0.8911219,0.2697677089316833,-,0.10315702371226722,0.0029143659695416075,6.5562550635988624e-21,0.00031061043012559525,1500.0373752863622,10.147211028209965,29.999999999999666,3.7914200533468994,0.01804688361891119,0.003458266573102273,1415.000000000001,0.7791207768773426,39.63875526655544,2.864976827221512,0.014721542720643507,0.0009648764472167306,0.01084326881665027,0.0006526424414721363,1.8975656571494939,*,1.1462947152741412,*,0.21256376912376276,0.009593368063125784,2.9999999999999916,0.06469856720786818,0.10890811518344226,0.018300433303301306,-0.09466643746722206,0.016969934178263976,0.08774355812379785,0.021678440186253384,8.797775811781881e-05,1.2347799375025846e-05,0.41777991330268005,0.0038948644840598465,0.07135452936148474,0.013962456440732901,-0.06910877801648041,0.012722779079250457
FR04MI07c,0.669206265045076,0.0022154810087756413,1.122559,0.4698225285908863,-,0.09700062320343936,0.0029723585319273342,1.7880893141823276e-27,0.00029522061054286345,1513.1219521188382,10.0680520737493,29.999999999999954,4.074024402424453,0.006540337915470693,0.0031928757695239155,1415.0000000000002,4.9390656351608495,30.408447608631377,4.16494509316509,0.013708662819395498,0.0005837439494593881,0.007092180006554323,0.0002797867701725671,2.0273804582738744,*,1.1828346746988652,*,0.4113385072340866,0.009506642911899666,2.9999999999999996,0.06416992458854973,0.27181296625973994,0.01803408054672627,0.34498811148977077,0.01632226990561964,-0.11876027723169591,0.01925313490764343,0.00027249759808823596,1.2171009030257942e-05,0.61092845746333,0.0037553632987002983,0.06044264720139305,0.01383844638078227,-0.09798606030227631,0.012378291508738074
FR04MI08a,1.1960988886319672,0.007172182731388731,1.400919,0.23449511432335735,-,0.23717792148971856,0.003165657422523018,0.06363183512665266,0.0037302741482144867,1524.887172971599,2.5301277954682657,31.42275924320899,2.7476426334558375,0.0641182464054982,0.004388412722935888,1430.4408587402916,2.932658644487018,37.57992516922571,2.163637880645356,0.005160085260636687,0.0003148036889327125,0.011352208408359156,0.001036779864377407,1.3615216448447238,*,4.875411264593994,-,0.5558443791320935,0.0705783696390448,-0.533976281154065,0.7283823290486999,0.05345608896589399,0.021164157418307513,-0.3442554330459268,0.09528368632804066,0.14489606231991464,0.060027885221544654,-0.0001539702386183731,0.00012384872137092702,0.5981317624312037,0.0372152931890043,0.008963208220214144,0.015158069909540195,0.026280009255527422,0.020721117048467595
FR04MI08b,1.1561311360272712,0.00715283156835101,1.396273,0.23037235691818572,-,0.22586714000683014,0.003156567253188444,0.0559083085881824,0.003767942363160237,1521.1926840849721,3.044606984376887,33.230106132239705,2.8109876270945513,0.05702679816552778,0.004314098063993518,1427.1483985225452,3.0722051519124864,34.7037911911962,2.6438486119867712,0.005448720483470951,0.0005522424468335221,0.007161141702294364,0.00038363731078156914,2.6558339360828565,*,3.6920560282528805,*,0.5978236418455509,0.07267690345640843,0.04366011053579835,0.751548250703753,0.04170694426552057,0.021092599525737242,-0.26001687612180735,0.09817220969696193,0.11179601165922402,0.06062437424089922,-9.273381336952738e-05,0.00012765794741159158,0.5717915759981465,0.03840682468284737,0.018109068241428137,0.015115766696655701,0.006714373398841188,0.01916533052316211
FR04MI08c,1.1483076216773773,0.007642115750303859,1.383457,0.22604217309157282,-,0.2261364733356408,0.0031860907632785445,0.057528783563873476,0.0036609941436262757,1522.1875034806603,2.9222424151310458,32.611925369863144,2.8801673093409454,0.05643753815435324,0.004252737276514395,1428.2703558308638,3.0719739322365167,34.405839245857436,2.71788594268074,0.004052811684828243,0.00011875356620414486,0.006290938163351963,0.00013385635872401681,1.6007551344082078,*,4.8284017419791825,-,0.6155483925858282,0.07242792280929913,0.1729533686864221,0.7484265230694805,0.05251387032926122,0.02107231686681297,-0.23165447184340404,0.0975076065725789,0.0951733601384772,0.06084900849000791,-7.286249958184732e-05,0.00012719307862289503,0.5654517541166648,0.03823163972812384,0.018525371768600165,0.01517049415497547,0.007668469902139494,0.019617763765723314
FR04MI08d,1.144328525513765,0.007069799554586876,1.358364,0.22579283414533768,-,0.22627182075810134,0.0031593116956561878,0.05532293974368651,0.0037632107811842817,1522.4386942967833,3.0107902874610857,32.28738068878343,2.9464704122928866,0.05566393057267594,0.004318558499975079,1428.1736159658608,3.178728278267385,34.43390394012002,2.685942793512332,0.0035926935867201873,0.00028923105512136893,0.007525600149684602,0.0005239633416891208,1.7993221472810979,*,4.957094741382202,-,0.631215274005174,0.07279875884500234,0.16138652837781092,0.752975610580701,0.060274583230708015,0.021209092998809242,-0.21883964861219118,0.09836040617046422,0.04347898600266272,0.0614238296682255,-0.00011548799652758555,0.0001278828043486812,0.5939545101696998,0.03845893148500046,0.00971042209071734,0.015185339963928984,0.017880334273427816,0.019534916718995494
FR06MI01a,1.2820307035813618,0.0012353763751529986,1.384539,0.10682442986309258,-,0.2929974339630576,0.0030904678226506147,0.11008573925001024,0.0037136060798492014,1521.744256366643,1.481719115633504,31.664768483866638,1.765559470394899,0.10289498830007932,0.0042399045630270495,1429.7159557711364,1.7367921192445794,34.27879416384731,1.8606006194042957,0.011425024688072603,0.00029664980089327744,0.009189498588955411,0.0001412868392865975,5.320619430571578,-,7.30081732480275,-,0.5042288480228487,0.04260777312580849,-2.1741423840759486,0.44778644255324423,0.08074093754864206,0.02068701024275235,-0.34425914846829264,0.06653200917656436,0.29999999999999993,0.027914185863584337,-0.00029326562310571846,7.64998796736214e-05,0.5684477380666947,0.023868154697642554,-0.042932366033193455,0.014401494451025523,0.1093275311621062,0.021153909727206974
FR06MI01b,1.3391423517557606,0.0016297959094508678,1.502547,0.15478788993451614,-,0.3072378850395498,0.0031521275074036697,0.1390973895136747,0.0037336171854389713,1522.5489527670636,1.3813545780185332,32.51163049894435,1.6024593163229324,0.12498828492549494,0.004646313644630715,1431.2035253083982,1.7539977779123073,36.2679572396106,1.7648558153780265,0.009902674302331648,0.0011256015754740698,0.009599725119435042,0.000468002788793094,4.6316870097652725,-,4.675667014281095,-,0.7233822712632406,0.056995347219888956,-1.0106459385697286,0.5908648849216108,-0.09016682356417596,0.021373072826905513,-0.09916812779151002,0.08122055301163812,0.25629361428149094,0.045484803980695036,-1.96690343580682e-05,0.00010073123477518163,0.561902905992965,0.030660394664095574,-0.056486787815791126,0.01482450783832517,0.17572285149114894,0.023156444746826252
FR06MI01c,1.33811356750189,0.0017934562133568239,1.470029,0.1256920002234718,-,0.3118008524416045,0.0030923697861310615,0.1408573792330777,0.0038033885973103535,1521.9268428794162,1.3224444931183912,31.89509248583712,1.5163905209672086,0.12942407146161966,0.004601366659586299,1431.3458289506843,1.7687671830447795,37.65693536933995,1.6141188833963553,0.012791369404617484,0.0017026551127077105,0.012256087975085117,0.0007974076474135297,4.052453156945119,-,4.8187909370228175,-,0.710223336466468,0.048579355137906156,-0.581631945359485,0.5080510249286644,-0.16846840962802068,0.020772887326871194,-0.13831169193188989,0.0731200304447203,0.29999999999999993,0.03461962820973223,3.8078945773980633e-05,8.679119263412053e-05,0.49548318154540266,0.026814628035542656,-0.04860170528532173,0.014467870318054913,0.2066610106252969,0.021613535151057836
FR06MI02a,1.5400659898909674,0.0012399160345588696,1.736741,0.21234933938467998,-,0.38558243288835414,0.003042291413681565,0.08520403996152497,0.003829435367267667,1520.0531232112792,2.080086508220223,33.38798922705369,2.1738344397968663,0.0778272800090407,0.004539709382610645,1429.5468944036459,2.776852345941039,38.5544219684063,1.7807048831284553,0.014939786794728691,0.0004067500499129882,0.008005100075731927,3.9858026678152495e-05,5.899239347348867,-,5.63556055057871,-,0.604249848907442,0.012674250414660741,-2.9999999999999996,0.10838136319346894,0.21808251545329985,0.019865468836500994,-0.19798380550317496,0.02597241786092312,0.11407422640340059,0.028878172874313865,-0.0002332088404344876,1.933548414512505e-05,0.7245336357367639,0.006081300259461148,-0.0928097079679565,0.014531615501711316,0.1429075830893524,0.020020253132880316
FR06MI02b,1.4868989278935887,0.0017658307720164735,1.712483,0.23469592904360817,-,0.3845347086173122,0.003080956746255491,0.08106894832712125,0.00381776101252537,1520.5728720527948,2.1432876359339006,33.270017214261976,2.2176469683210187,0.07551779362514424,0.004637209868616264,1429.4069761876028,2.8037457612702426,38.388828913247764,1.8879293500307353,0.013119867687869642,0.0008522642559386114,0.007303609744778679,8.671490925716425e-05,5.886858320549855,-,4.254253286129938,-,0.5801162699859577,0.01592185329052712,-2.9999999999999996,0.14693788706321828,0.2987110803800661,0.020082756413795134,-0.32553803832363015,0.029452776557255776,0.0877820210230498,0.0296039213399049,-0.00025389841272860196,2.5692758265767078e-05,0.7451005354017917,0.007943106608570876,-0.10228830815957343,0.014252910309744828,0.134162483569802,0.019895444713581394
FR06MI02c,1.4657702320893733,0.001094367146429144,1.680994,0.21783978906573873,-,0.38450582691727986,0.0030745572915705844,0.08205972353698696,0.0038759077998515032,1520.6946413972923,2.1370493499669574,34.0380367041179,2.1803033696454857,0.077057208971867,0.004658540108426337,1428.3859893128717,2.7345347994504436,38.83179936256347,1.7727207548740045,0.01622230105112435,0.0006893923886751695,0.008734212848677737,0.00044836142012669237,6.212975739997486,-,4.542248646149132,-,0.5851922886874052,0.017006426714967042,-2.9999999999999996,0.1598464368641234,0.33370682513944544,0.01972856066164374,-0.29819862172866035,0.030408026019369424,0.07145704812249705,0.030645295142055266,-0.0002695648492138149,2.78643879703706e-05,0.7367082577189171,0.008584187900885637,-0.10029378860049215,0.014483817574716486,0.12369483596494515,0.020221387604035933
FR06MI03a,0.7033046998106548,4.085315005978432e-05,0.8370714,0.1426284839073887,-,0.1367299730086892,0.0031598620058032496,0.06268656261461593,0.004409086532212866,1513.886733592459,3.1165761956302274,34.00555688253138,2.5681736724952278,0.06677564412455504,0.004747717859728017,1427.454169853176,3.554534247164139,38.593629120575386,1.8927515232776084,0.01132517678318882,0.0009922070999218947,0.006172260595381645,0.00019676121499995197,3.8088457534550453,*,3.1485012673886317,*,0.37742414650860223,0.07274858942775451,-0.7624619559194414,0.7532814806182363,0.3070947297274747,0.021589413815309967,-0.03309249891755435,0.09829765878975726,-0.017488833811741756,0.062450786671186496,-0.0003968015607959171,0.00012783721705189455,0.6078407510247649,0.03847026717496044,-0.014420581668401844,0.014845720221072233,0.09522369643233998,0.017259469710278707
FR06MI03b,0.6521886310355418,4.622089279905907e-05,0.8488072,0.20168222833384186,-,0.12571558838830707,0.003181920903145714,0.05408188350301625,0.004046504381556818,1516.2883022230885,3.413943586209959,34.81393998248496,2.599801674440454,0.058388715908560936,0.004542446381454807,1427.1888046313313,3.2491882089627064,36.19345005760642,2.3850573721248636,0.007962240328447926,0.0002489905120624836,0.0049621430486142684,0.00028779802932490527,2.1867335767331464,*,2.4949019594404422,*,0.39349302598680425,0.07072122546658285,-0.8268765544596451,0.7315720989542274,0.2870300392108994,0.021295413082634856,-0.04851744073110281,0.09606137632879379,0.02031916530466395,0.060476085582731584,-0.00037142967394585973,0.00012422324611227733,0.6690553676619054,0.03739043784405744,-0.03036062795369417,0.014980713792370823,0.03933483499884927,0.018269933622083272
FR06MI03c,0.6982274728953041,4.442832228121261e-05,0.8428444,0.14210440315316422,-,0.138895196595878,0.0032037472588541693,0.06349535840640669,0.004343299632561138,1514.8031279917057,3.2160030874811296,34.7058292926196,2.47953835180717,0.0687386707412664,0.004752174549776373,1428.7805561676807,3.4271297302956993,38.227453425008,1.9303455231588926,0.010470412898690551,0.0015178801793996378,0.0046042701295838035,0.0002005735365155314,3.146675130981054,*,2.4055486591247424,*,0.37920831000707195,0.07145992181722352,-0.5518632889892172,0.7386741769136276,0.30260978182216475,0.021349244821037137,-0.020127882524011657,0.09692941768158773,-0.01194076852139981,0.06073147650943969,-0.0003410882805829015,0.00012553136013313657,0.5782394228985323,0.03777695601932499,-0.015289771556092223,0.014894310113453652,0.09501317509103382,0.01774090404807756
FR06MI04a,1.0446839277471716,0.0020554884474219257,1.359942,0.328674855492087,-,0.12046373832781118,0.0031884593231371675,0.04448000953859066,0.0038422736079326263,1524.0448482183144,3.9724244881865647,35.66630113743627,2.5968137057431186,0.04040370871309233,0.00441601857933635,1426.3518125829796,4.2492397847974495,37.8855424669746,2.345809662603111,0.01181019735875039,0.0012023009437448539,0.009639022460896858,0.00013435709481019286,3.7150479674578207,*,3.9107028707442564,*,1.010028111979341,0.06777081936397741,1.5347730331662819,0.7011115956976297,0.21631940686131135,0.021260236970388296,0.3071339960553129,0.09183495642828571,0.002446641928722155,0.058516022932604383,0.00026177728853580857,0.00011910105943836914,0.7546211823126947,0.03584446871448249,-0.006395241801636015,0.014971490197562021,0.033388302901027865,0.019854946382257634
FR06MI04b,1.0579591392511891,0.001992070994020008,1.333824,0.3088985280247467,-,0.1222953463898726,0.0031483154017230832,0.0504896739603492,0.003913897862853686,1520.791697999288,3.4348689750699344,34.853901695469666,2.6627509682701485,0.04485740672786549,0.004444172906086977,1426.9034693991216,4.026326231597011,37.08328449574054,2.4089002702556472,0.007231930104085889,7.989032632169168e-05,0.0076189594660583835,0.0003185093586996425,1.3656979560648121,*,3.053858753863197,*,1.0101070308392313,0.06546856040579242,1.8194090716360019,0.6765042939558669,0.17781636991542318,0.020849204397580593,0.3772934133851328,0.08891208775857687,0.05215275496477677,0.05658227435667924,0.00030846030478873276,0.00011496708892473407,0.7115134068532848,0.034598742637140925,-0.011812260436036996,0.014694174128242582,0.0536810931969035,0.019223367264523884
FR06MI04c,1.057582947045111,0.0020853146933405326,1.364019,0.30317563407977416,-,0.12135156842441233,0.00315672202047001,0.045363985708434626,0.003857449810181392,1521.75331223989,3.768519181155485,35.23473269359481,2.744958904031016,0.04036880386716949,0.0043872657689877515,1425.7847996784792,4.153085827425547,36.48394454615316,2.5582277071697517,0.007892410942704112,0.001978201973513345,0.007956053701415227,0.0004004688628184842,2.4476361740400208,*,3.4444163889155415,*,1.0592721542010166,0.05812312229416803,2.2196916874153176,0.5998933846363628,0.24943955561664724,0.020818098747915795,0.38598178368418795,0.07938181205840009,-0.056438223016465686,0.05153074383287028,0.0003622452884780219,0.00010190903566971916,0.6929435879096291,0.030689471546459197,-0.006032296979803604,0.014911836898218721,0.03978147069640283,0.019258466281302972
FR06MI05a,0.8006948706642607,0.0002286266238887103,1.059749,0.26192589867208654,-,0.19770980561894771,0.003139682123791029,0.11826096102175214,0.003917431269319736,1521.8308158968628,1.368984445285674,32.900611633121954,1.759294089813374,0.11592214003343852,0.004606500649520936,1425.953986957015,1.4676026218751288,35.050302954329425,1.8070778565909809,0.010829189513450821,0.0017837836227378692,0.007532982724050269,0.0010446027860449558,2.6994863107733473,*,3.2175283444222385,*,0.38926708059058995,0.03945987585982297,-0.33609793360769324,0.41306208163786445,0.6438946693889797,0.021466151012082362,-0.10742954762700578,0.06590812055884972,-0.29999999999999993,0.0172648007236764,-0.00027506205728311376,7.161315360859123e-05,0.6296077458270718,0.02267464690349869,0.02117038102739715,0.014440681484143071,0.008669708989687467,0.023667665493086874
FR06MI05b,0.8007066471009897,0.0001318795077068542,1.077245,0.26564219245657333,-,0.2022520009980814,0.0031578841407608094,0.12203643780896428,0.004022982716014355,1520.9076665393914,1.290094156804842,33.05983264154539,1.7397031938286764,0.12023126687886238,0.004606676407346341,1424.3265727218052,1.4100338369685617,34.268381940595795,1.7069195028896351,0.006776220192820314,0.0006859637268169188,0.008109393880352613,0.0005320472193169713,1.8109181844535946,*,2.754467534739588,*,0.3477542685947068,0.037991481621952296,-0.3506355929412503,0.39677744242694163,0.6272131761851688,0.02150279314315874,-0.10762620060351392,0.06400146958639509,-0.29999999999999993,0.014545025403495832,-0.0002802129286380205,6.892571276404223e-05,0.623528747332507,0.021890016568313603,0.02331520103534624,0.014345166526373524,0.017239029865731642,0.023245426689399086
FR06MI05c,0.8048866274894727,0.00031531303512705454,1.061198,0.26214347075771316,-,0.19831417842170646,0.00314135653231783,0.11726017735579829,0.004024338861257137,1521.815958444574,1.280082397920933,32.10511366211172,1.6961918990069862,0.1156468171871559,0.00452086275686974,1426.0248851566105,1.393735112324479,34.134985485905545,1.7129263100118068,0.009872108762605787,0.00042706478622798035,0.010392242290770279,0.00115704694832368,3.2128990401237583,*,5.120129788616437,-,0.3697956329938237,0.03792572461438124,-0.5289301300264095,0.3989149333276765,0.6910813572941222,0.02136795676295564,-0.11445314178339941,0.06445138637622487,-0.29999999999999993,0.015208302874422633,-0.00030873253673821023,6.902940777549289e-05,0.6371112546764508,0.02198542697865092,0.025866634557671547,0.01439278223515846,0.0044266549600378196,0.022457001730962253
FR06MI06a,0.7179119830460635,0.00015251671262554294,0.8577545,0.15185064181035524,-,0.1883544922822831,0.003153236893361924,0.10022809345025732,0.004001069005469653,1516.9193177681932,1.3889133052179559,34.73329006167387,1.7943802655108094,0.10174301080497639,0.004221849666989068,1419.555330198606,1.295006741579143,29.93805679692522,1.4780230546198123,0.010622456354755403,0.001307128892803965,0.010098401845979231,0.0002503534960825057,2.6215203092848114,*,3.6918624282927746,*,0.3338963396069088,0.06980394389129987,0.8589868153581807,0.7221113872279562,0.20351240185878142,0.021046155732316534,-0.06206973824849475,0.09485709278462728,-0.15332282870892888,0.058372119613504816,-1.982325620708301e-05,0.00012266376031419982,0.3484601701060457,0.03694567378206276,-0.0706583909379396,0.014843486609803409,0.05068829163629421,0.020331594738022537
FR06MI06b,0.7196975568976436,0.00029287150267618686,0.8824708,0.1741307335898348,-,0.18622954482952472,0.003131784874683439,0.09980960194371968,0.003971435058213652,1515.800994296789,1.4264581007920056,34.28317199220391,1.8134085135066436,0.1022964632270598,0.004243137430033642,1420.2213030918213,1.3311028517873364,29.93785977473885,1.510981520351721,0.008966570411981865,0.00011055420298802283,0.010009245545475727,4.5130215455748894e-05,3.31620547399422,*,5.652769583016412,-,0.23603351972389477,0.07215048933328358,-0.18916925729690365,0.7469996982502415,0.14388657566507745,0.02126579254749067,-0.16582042579510584,0.09794274947827118,-0.044847734632809895,0.060488602068532675,-0.00019049208134417386,0.00012684793922549198,0.42536688477973905,0.038210762750857205,-0.0711849964669145,0.014948821207498767,0.06214544953251727,0.019755227791180895
FR06MI06c,0.7093359622645036,0.0002821112911203111,0.8440574,0.14891319168049266,-,0.18806417819835725,0.003194695957863058,0.09949818527825076,0.0040872616828248635,1515.5952830482129,1.4162293540298072,34.73977046151906,1.8491662807848348,0.10313841394639453,0.0043322560723353075,1419.0116047136905,1.3354571543940712,30.162682549511658,1.4998478554153811,0.009354334231684669,0.00019765965518829732,0.008537772030636133,0.0007437341905157479,2.3665615366067905,*,3.40096457692904,*,0.29087414058759953,0.07170414142900959,0.423100426882974,0.7421461800025463,0.1992210090589571,0.02140070032569239,-0.1158772741289048,0.09751170216105556,-0.09453198736474962,0.0606543823167468,-6.401327480280316e-05,0.00012601298910351383,0.3451688875564028,0.03793895668952305,-0.05847212584018681,0.015023359776603977,0.043904983135500626,0.019971528939161994
FR06MI07a,1.05544025113624,0.0016513684186899558,1.237694,0.20021382634948476,-,0.22417598834373476,0.0031220956224333814,0.12158218934246887,0.0038005391259536983,1520.1884053412832,1.6131441940786673,33.82022714071134,1.8209168938625313,0.11570766376312033,0.004716537284707421,1427.7123636252572,1.801571154803564,35.1047135323175,1.8647751644512038,0.007783717520284066,0.0012544722921755574,0.012984362545034286,0.0003251398451311591,1.2840354759744959,*,3.7924558436444813,*,0.4348097428714019,0.04029150656681222,-0.520195156554415,0.42225181498129766,0.5850741379297842,0.02126125924577099,-0.03668921346221956,0.06545595261403842,-0.29999999999999993,0.021671126077276965,-0.0003119714907923554,7.278753663604576e-05,0.5873786288297386,0.0229126268997784,-0.05533313202162224,0.014374456389123139,0.10614357786300037,0.022384956759655496
FR06MI07b,1.0224301031086247,0.0026705287052568357,1.212747,0.19059447548266759,-,0.22493656934098885,0.003134363749942872,0.12470289302113295,0.0038562998940086988,1519.4354392424696,1.530472982649534,32.63972795118706,1.6944282254783447,0.11780409990358845,0.004831757138150213,1428.5303716252656,1.8208587502152558,35.7982863554954,1.810697902503127,0.011364692098988495,0.0016353808272257264,0.011838184931166805,0.0014005317255233864,2.822413221697071,*,4.463149685162258,-,0.5519551147838506,0.05881770176092851,0.8803524179549097,0.6108991423771215,0.3895395913270631,0.021149242639548798,0.12980601773163408,0.08335841618195834,-0.24774704947639692,0.04766518955259728,0.00012807887820526646,0.00010408113606299919,0.3766542993167564,0.03166319452217709,-0.05450570860983955,0.014539965217122069,0.12167236550894521,0.020998020034056646
FR06MI07c,0.9968026298093889,0.0011053996594753478,1.235733,0.20710461706488142,-,0.22978556305176898,0.003082735686314811,0.12876540571691492,0.0038440523585295846,1516.111524271278,1.5130626631289914,33.51772524788613,1.6834165891635857,0.11619553180934047,0.004697088887494141,1425.6669649596008,1.7757482845034058,33.77993003380833,1.763537346563213,0.013599744491228083,0.0003676830389795941,0.009884403763934738,0.0008966573799443083,2.617618352033562,*,3.9216059454510046,*,0.5780447589328112,0.049640352179778816,1.265312500661526,0.516906572849845,0.39659326403344686,0.02134376341423035,0.20296879509746374,0.0736627761009246,-0.29999999999999605,0.03655460300485354,0.0001027332485958226,8.829279195263542e-05,0.4261484918739476,0.027157003641506156,-0.05792417846741125,0.014670656781873022,0.15083464068678082,0.02064592323503082
FR06MI08a,1.3068915329847612,0.004845305843478301,1.506457,0.21675817535844671,-,0.2810320118979226,0.0031565707040633094,0.1860829620460273,0.003865202058772019,1515.053830095439,0.9300236534778762,32.16718131475666,1.0236595847629273,0.18653799991554326,0.00452196515364378,1424.7652319065114,0.965892959229047,33.29494393686625,1.1607065090568458,0.007303568887329431,0.00012685029183895675,0.002689484104643924,0.00014817340538989004,4.782252867585433,-,1.7762268188294807,*,0.6439647969859269,0.04451033652498237,1.2079751849274671,0.46504874714162586,0.5660847947338163,0.02128557606329419,-0.19144421036698467,0.06972342009031551,-0.29999999999999993,0.028362918162826902,4.544594252158169e-05,7.985136985397017e-05,0.5158142053826854,0.024882460144167985,-0.0262135451110309,0.014464929859702949,0.14051643905378491,0.01940192550928012
FR06MI08b,1.288486090734729,0.005615235237983644,1.49243,0.2064875328783207,-,0.27981218609017755,0.003119487558727522,0.18195362369039614,0.0038971818039593535,1515.3339274262557,0.9418150028642966,32.53877112633814,1.068300727074624,0.18037900260829218,0.004581643708034713,1424.605432184809,0.9848575766473394,32.69587897892566,1.1532939456415383,0.008290960843579992,0.0006482518974959725,0.0034611811298235866,3.26012516125681e-05,5.347824812184065,-,4.301913643440538,-,0.6528631667894332,0.052856382286803734,1.6418748780856358,0.5502629950037512,0.46870856662563043,0.021227161444047484,-0.16483227987242613,0.07766079723203784,-0.2874488011782523,0.04041937527770308,0.00018974988418207872,9.392367202730772e-05,0.4284567118229134,0.028827553809998976,-0.04202037446026049,0.014379317036716348,0.13372024818870754,0.019174620651077754
FR06MI08c,1.2956303080556089,0.005869343369611576,1.48909,0.21772679341603518,-,0.2795736654223106,0.003104567599961419,0.18379264675198886,0.003943024207347272,1515.822903019624,0.9377938618149515,31.7799256629263,1.0175592089484853,0.18379201871453874,0.004631869622352111,1424.9341526374078,0.9806549754349574,33.83812566451629,1.210092626500592,0.011199388855017353,0.0004672700932953713,0.003088809187145682,0.00011503998538034738,3.1704207213120092,*,2.544513473901858,*,0.6674112620272584,0.04787063204766126,1.6662722704946613,0.4980466240342624,0.5328097302866612,0.021493851340011732,-0.1643881155499103,0.07265013261251564,-0.29999999999999993,0.03342259100073049,0.00018211384814086564,8.540548190025002e-05,0.4553064706356634,0.026402533121127156,-0.031148879016619627,0.014518128413464957,0.13710066518205336,0.01912460107148515
