Repository: sarahshi/PyIRoGlass

# PyIRoGlass
PyIRoGlass is a Bayesian MCMC-founded Python algorithm, written in the open-source language Python3, for determining $\mathrm{H_2O}$ and $\mathrm{CO_2}$ species concentrations in the transmission FTIR spectra of basaltic to andesitic glasses. We leverage a database of naturally degassed melt inclusions and back-arc basin basalts to delineate the fundamental shape and variability of the baseline underlying the $\mathrm{CO_{3}^{2-}}$ and $\mathrm{H_2O_{m, 1635}}$ peaks, in the mid-infrared region. PyIRoGlass employs Bayesian inference and Markov Chain Monte Carlo sampling to fit all probable baselines and peaks, solving for best-fit parameters and capturing covariance to offer robust uncertainty estimates.

## Documentation
Read the [documentation](https://pyiroglass.readthedocs.io/en/latest/) for a run-through of the PyIRoGlass code.

## Citation
If you use this package in your work, please cite this manuscript. Find the [PyIRoGlass manuscript](https://doi.org/10.30909/vol.07.02.471501) published at Volcanica on for a more detailed description of the development and validation of the method. This package represents a significant time investment. Proper citation helps support continued development and academic recognition.

```console
Shi, S., Towbin, W. H., Plank, T., Barth, A., Rasmussen, D., Moussallam, Y., Lee, H. J. and Menke, W. (2024) “PyIRoGlass: An open-source, Bayesian MCMC algorithm for fitting baselines to FTIR spectra of basaltic-andesitic glasses”, Volcanica, 7(2), pp. 471–501. doi: 10.30909/vol.07.02.471501.
```

```
@article{Shietal2024,
    doi       = {10.30909/vol.07.02.471501},
    url       = {https://doi.org/10.30909/vol.07.02.471501},
    year      = {2024},
    volume    = {7},
    number    = {2},
    pages     = {471-501},
    author    = {Shi, Sarah C and Towbin, W Henry and Plank, Terry and Barth, Anna and Rasmussen, Daniel and Moussallam, Yves and Lee, Hyun Joo and Menke, William},
    title     = {PyIRoGlass: An open-source, Bayesian MCMC algorithm for fitting baselines to FTIR spectra of basaltic-andesitic glasses},
    journal   = {Volcanica}
}
```

## Run on the Cloud

### Web app (no Python needed)
Open the PyIRoGlass web app at **[pyiroglass.streamlit.app](https://pyiroglass.streamlit.app)**. Upload a CSV of spectra with their thickness and chemistry, and receive concentrations as output. The app sleeps after 12 hours without visitors; if you see a wake-up button, click it and wait ~30 seconds.

To run the app locally, see [webapp/README.md](webapp/README.md).

### VICTOR and Google Colab
If you do not have Python installed locally or if you use a Windows computer (without Linux), please run PyIRoGlass on [VICTOR (Volcanology Infrastructure for Computational Tools and Resources)](https://hub.victorproject.org/hub/login?next=%2Fhub%2F) or on [Google Colab](https://colab.research.google.com/github/SarahShi/PyIRoGlass/blob/main/PyIRoGlass_RUN_colab.ipynb). We **strongly** recommend the use of VICTOR, for significantly faster processing. 

To run PyIRoGlass on VICTOR, run the following commands in the VICTOR terminal:
```
victor setup
15 
``` 
This will create an instance of PyIRoGlass in your local working directory.

File: FINALDATA/FRH_H2OCO2.csv (part 1 of 2)
,H2Ot_MEAN,H2Ot_STD,H2Ot_3550_M,H2Ot_3550_STD,H2Ot_3550_SAT,H2Om_1635_BP,H2Om_1635_STD,CO2_MEAN,CO2_STD,CO2_1515_BP,CO2_1515_STD,CO2_1430_BP,CO2_1430_STD,H2Om_5200_M,H2Om_5200_STD,OH_4500_M,OH_4500_STD,PH_5200_STN,ERR_5200,PH_4500_STN,ERR_4500,Density,Density_Sat,Tau,Eta,epsilon_H2Ot_3550,sigma_epsilon_H2Ot_3550,epsilon_H2Om_1635,sigma_epsilon_H2Om_1635,epsilon_CO2,sigma_epsilon_CO2,epsilon_H2Om_5200,sigma_epsilon_H2Om_5200,epsilon_OH_4500,sigma_epsilon_OH_4500
FR01MI02a,2.046626155353283,0.20552213944071496,2.046626155353283,0.20552213944071496,-,0.7010027741423511,0.13998589230018857,2671.037987662021,147.96466604742312,2698.5881799150493,210.6766534523484,2643.487795408992,207.82087788338515,1.6176047624492935,0.5133396407180298,1.480277035573898,0.5553655040502182,4.084346410486817,-,4.8673704794846335,-,2837.051577695987,2837.051577695987,0.6286751286307809,0.23881795669642417,60.622546694088335,7.095288959132048,27.715656182025704,8.169261207805443,341.2074006493236,13.150252217303647,0.6479682185808793,0.2839110734581724,0.5880787759025865,0.2639732569800991
FR01MI02b,2.051750913992692,0.2061105015725222,2.051750913992692,0.2061105015725222,-,0.674414835628921,0.13478582734599803,2637.3148081305794,146.30695985927764,2664.454940383447,208.22635979112272,2610.1746758777117,205.58377635697576,1.7549262346721528,0.6046853310697007,1.6210895312362368,0.532174246263529,2.7073337292219417,*,3.900085847796856,*,2836.8881445689817,2836.8881445689817,0.6286751286307809,0.23881795669642417,60.622546694088335,7.095288959132048,27.715656182025704,8.169261207805443,341.2074006493236,13.150252217303647,0.6479682185808793,0.2839110734581724,0.5880787759025865,0.2639732569800991
FR01MI02c,2.0483176977119184,0.20578069640656496,2.0483176977119184,0.20578069640656496,-,0.6727824612842018,0.13468818686757478,2643.2409494256444,146.56837229872957,2653.1391981707043,207.4731197315395,2633.342700680585,207.08465810401862,1.3307917932327393,0.46202366146332813,1.2180712926030566,0.39006817683727874,3.937784105177054,*,3.7108451731100422,*,2836.9976289053466,2836.9976289053466,0.6286751286307809,0.23881795669642417,60.622546694088335,7.095288959132048,27.715656182025704,8.169261207805443,341.2074006493236,13.150252217303647,0.6479682185808793,0.2839110734581724,0.5880787759025865,0.2639732569800991
FR01MI03a,3.118473011757665,0.27768115692167583,3.118473011757665,0.27768115692167583,-,1.2663921063616603,0.22036162636338483,923.0858235587525,49.996178115859145,915.3326128943665,69.93304297765388,930.8390342231385,71.4691598149612,2.691895608254729,0.7133588958960151,1.789759247945709,0.4782213016567679,4.045705410326512,-,4.271594822795355,-,2741.5172058789835,2741.5172058789835,0.6570777601832162,0.39632697611490414,62.65040048361738,7.2443151863772455,31.244698316580774,8.345564503845475,291.1047619226178,16.419651840752326,0.7807655313112374,0.2901977785146949,0.688411701831932,0.26971699502927743
FR01MI03b,3.0642892898236584,0.2724784826039246,3.0642892898236584,0.2724784826039246,-,1.2564013285283588,0.2186144412089281,902.4237598824711,49.099189730547494,900.4737867090485,69.05816136778164,904.3737330558939,69.81326576866773,2.8149873607013984,0.8198379121819774,2.4110400751675525,0.6766761162241506,2.5807739577161715,*,5.94823143720311,-,2743.0734378319175,2743.0734378319175,0.6570777601832162,0.39632697611490414,62.65040048361738,7.2443151863772455,31.244698316580774,8.345564503845475,291.1047619226178,16.419651840752326,0.7807655313112374,0.2901977785146949,0.688411701831932,0.26971699502927743
FR01MI03c,2.989041604960983,0.26618739072329584,2.989041604960983,0.26618739072329584,-,1.2264219084738657,0.21360353325339895,816.4368124897151,45.52844121410653,793.2721856433335,62.80904370051473,839.6014393360965,65.92707992147268,3.026608194604252,0.7617712811536497,1.7453454619665292,0.47278441124922066,4.20786087987577,-,3.405895540449863,*,2745.240474592509,2745.240474592509,0.6570777601832162,0.39632697611490414,62.65040048361738,7.2443151863772455,31.244698316580774,8.345564503845475,291.1047619226178,16.419651840752326,0.7807655313112374,0.2901977785146949,0.688411701831932,0.26971699502927743
FR01MI04a,6.267517591327784,0.5386917783156396,4.331510702014133,0.39868921945053803,*,2.3067351285614897,0.390529277625592,2209.1311947533277,114.56434428150993,2426.1229443301368,174.93336496837813,2080.8787869051544,155.36726543831406,3.320138251008392,0.8051438360930051,4.086663484827814,1.0273411322525714,14.175292181749,-,26.93834058966362,-,2718.5509490410163,2665.024805484924,0.6692406596449787,0.3895985202372945,63.518791207190354,7.308509753345423,32.755945068476784,8.420511272830513,293.2450418587705,16.28812111841101,0.8376335141440845,0.29286031817725716,0.7313774139537181,0.27217167507219203
FR01MI04b,6.499682928519029,0.5721041495059371,4.313058535691026,0.39703475232402347,*,2.310290452492805,0.3914960735604194,2214.2724626960526,115.00237849071672,2446.2121930523363,176.2243333814984,2082.582622533347,155.47193248021037,3.2092705265471686,0.7535326230050026,4.3365271468615685,1.103413045316757,12.730457257147497,-,28.993198750014354,-,2719.3409675968696,2659.1453428221953,0.6692406596449787,0.3895985202372945,63.518791207190354,7.308509753345423,32.755945068476784,8.420511272830513,293.2450418587705,16.28812111841101,0.8376335141440845,0.29286031817725716,0.7313774139537181,0.27217167507219203
FR01MI04c,6.311459699500822,0.5432514809266388,4.274574217910004,0.39264105780640046,*,2.308313567560269,0.39153261815049667,2217.6527425822223,114.87244505513873,2452.4579546049467,176.2697345770783,2076.589080115566,154.73252145393633,3.0508557232383033,0.7425831040121958,4.1365407795405575,1.04155970284822,9.844120323198204,-,23.269712681552676,-,2720.210435865832,2663.9079202545354,0.6692406596449787,0.3895985202372945,63.518791207190354,7.308509753345423,32.755945068476784,8.420511272830513,293.2450418587705,16.28812111841101,0.8376335141440845,0.29286031817725716,0.7313774139537181,0.27217167507219203
FR02MI01a,3.5607628975211174,0.3252174220084611,3.5607628975211174,0.3252174220084611,-,2.109353642932699,0.33987042235370213,669.5646810354592,52.44882321393716,761.7037434146063,75.6587698961461,577.425618656312,72.65856290836857,2.5296924250882316,0.5911488536818976,2.048647313202771,0.5190054891328595,6.502408294177286,-,6.263153834248446,-,2658.4919246384816,2658.4919246384816,0.6866945380860127,0.5754508473708502,64.76494029986466,7.401008082437057,34.92459878340096,8.527506710820557,234.1265733591972,19.743040159457212,0.9192396198815969,0.2966513811940247,0.7930336266736941,0.2756891797580799
FR02MI01b,3.744901899856387,0.3418737885276836,3.744901899856387,0.3418737885276836,-,2.144848120765202,0.3456563448350429,793.6635036714238,58.7034267688329,844.6616963211973,82.14998391070863,742.6653110216503,83.8793741099993,3.1277913717183616,0.6936809929102887,2.3366290623743193,0.5409157218649928,5.957154990677746,-,5.582091312118359,-,2653.753273477506,2653.753273477506,0.6866945380860127,0.5754508473708502,64.76494029986466,7.401008082437057,34.92459878340096,8.527506710820557,234.1265733591972,19.743040159457212,0.9192396198815969,0.2966513811940247,0.7930336266736941,0.2756891797580799
FR02MI01c,3.6280508896834163,0.33136148345759403,3.6280508896834163,0.33136148345759403,-,2.11857618196516,0.3415808331670192,680.1875809469565,53.61222735300584,757.0740952840041,76.20038565093529,603.3010666099088,75.4359656506781,2.3684066597990374,0.5233822836168988,1.7541503908439984,0.4056363643606426,4.243968621439186,-,5.988166144232438,-,2656.756314021197,2656.756314021197,0.6866945380860127,0.5754508473708502,64.76494029986466,7.401008082437057,34.92459878340096,8.527506710820557,234.1265733591972,19.743040159457212,0.9192396198815969,0.2966513811940247,0.7930336266736941,0.2756891797580799
FR02MI02a,4.8846400310423945,0.450930028806,3.5859233514646474,0.3266543498292995,*,1.948419346554632,0.34841254060233556,356.7274574233019,33.33370696581881,369.1990723428075,47.17404670340608,354.34797509076026,48.36774804145059,3.796513946118141,0.9952570371387595,3.005316059412008,0.8458055998530194,4.939752818427166,-,6.126177126351071,-,2763.486437864409,2724.940953321104,0.6501374200823549,0.4470643442726649,62.154883195081304,7.207784445805224,30.382357353601172,8.302652791866924,274.96552090557987,17.39370134241974,0.7483157735087742,0.2886706615556956,0.6638947964888957,0.2683150026224715
FR02MI02b,4.4247165944796425,0.38878264770110293,3.5581863728155554,0.32438076868518584,*,1.9304256884737523,0.3459642604100193,310.6323716860727,30.171207599167822,306.64578699495127,41.639112005902795,320.51178010200516,44.60340146267706,3.585432196252245,0.9322839913449869,2.536260251927547,0.7057786277448731,4.48563708090534,-,3.969607145568331,*,2763.8142489154266,2737.845224492475,0.6501374200823549,0.4470643442726649,62.154883195081304,7.207784445805224,30.382357353601172,8.302652791866924,274.96552090557987,17.39370134241974,0.7483157735087742,0.2886706615556956,0.6638947964888957,0.2683150026224715
FR02MI02c,4.199191003823678,0.36728647632245587,3.4100304250099702,0.3107657220890726,*,1.899549596908552,0.3401878465719248,352.37765058251273,30.88992778037901,365.2934591947724,42.94724753512787,345.5737655600969,45.10312271439648,2.818818785743961,0.7337745762969523,2.336058493118102,0.6590633814632235,4.185651139968414,-,5.186171976102742,-,2768.0617247273635,2744.2623692860725,0.6501374200823549,0.4470643442726649,62.154883195081304,7.207784445805224,30.382357353601172,8.302652791866924,274.96552090557987,17.39370134241974,0.7483157735087742,0.2886706615556956,0.6638947964888957,0.2683150026224715
FR02MI03a,3.745118538598515,0.5326395943994587,3.745118538598515,0.5326395943994587,-,1.632659924196259,0.3494157805667634,799.3862532254036,93.79187775834475,824.8121423223394,134.70271439791009,773.9603641284677,130.54824421485037,4.059603963008406,1.1856958906118582,2.7200885215734427,0.8461844614514145,4.21015314207339,-,2.149951503376661,*,2756.8965490668556,2756.8965490668556,0.6487853939742424,0.45549193424747836,62.058353010481454,7.200676560964254,30.21436738782146,8.294280767473412,272.2847569886702,17.55267061262722,0.7419943369345905,0.28837249617498506,0.6591187342740494,0.26804177203333757
FR02MI03b,3.8942901294334207,0.5549273856978956,3.8942901294334207,0.5549273856978956,-,1.7697095133840328,0.37886576273815276,843.5078083850385,98.19284267165216,880.7904701732907,142.9666070893877,806.2251465967862,134.6398405566048,2.906688315282639,0.8486439561960281,2.982656119907895,0.9068510608502918,2.4135607392953182,*,4.0254269972524215,-,2752.6006970315184,2752.6006970315184,0.6487853939742424,0.45549193424747836,62.058353010481454,7.200676560964254,30.21436738782146,8.294280767473412,272.2847569886702,17.55267061262722,0.7419943369345905,0.28837249617498506,0.6591187342740494,0.26804177203333757
FR02MI03c,3.9703016230239503,0.5655683265307618,3.9703016230239503,0.5655683265307618,-,1.8026780015910557,0.3859877653310462,882.040562939439,101.60029826270919,946.6103163319094,149.89251330954528,817.4708095469688,137.19590694344225,2.8524566441121824,0.8272616479559183,3.5686514853796436,1.0927125271836822,3.073524710484808,*,3.942290139604976,*,2750.421849150021,2750.421849150021,0.6487853939742424,0.45549193424747836,62.058353010481454,7.200676560964254,30.21436738782146,8.294280767473412,272.2847569886702,17.55267061262722,0.7419943369345905,0.28837249617498506,0.6591187342740494,0.26804177203333757
FR02MI04a,3.4051927594850797,0.3289025771955752,3.4051927594850797,0.3289025771955752,-,1.7743835314330678,0.3072434807763357,971.5565882300963,64.9516112118107,1011.8723754086291,93.0136914178057,931.2408010515635,90.68241508073146,2.1432924015795805,0.5223759033608896,1.7076940446852777,0.43694957478039526,10.155855459940499,-,15.965994040481618,-,2720.25037560518,2720.25037560518,0.6679868530301523,0.47464547366826854,63.429273568991285,7.3018821365173725,32.600158927177254,8.412800277890351,266.19213531227,17.911220419527577,0.8317713056080511,0.2925866485745288,0.7269483142774131,0.27191876929724557
FR02MI04b,3.370525898372467,0.3249453989588708,3.370525898372467,0.3249453989588708,-,1.7592727112504283,0.3041164785007498,975.6121260290817,65.34643939725244,1001.9735108829091,92.46276040469115,949.2507411752542,92.3648553614405,2.325349633406235,0.5669151805570102,1.5800655418463954,0.4027421914710055,6.718074473175212,-,10.841392383201269,-,2721.217104460187,2721.217104460187,0.6679868530301523,0.47464547366826854,63.429273568991285,7.3018821365173725,32.600158927177254,8.412800277890351,266.19213531227,17.911220419527577,0.8317713056080511,0.2925866485745288,0.7269483142774131,0.27191876929724557
FR02MI04c,3.363143462726094,0.32441435607537855,3.363143462726094,0.32441435607537855,-,1.7645855057958688,0.3050361513319815,988.1225922074632,66.30373454479688,1016.4804147998691,93.67812747462611,959.7647696150573,93.8570684136004,2.318473164141803,0.55398732618617,1.7386317183700777,0.45552220005974553,11.454099238097173,-,8.822110549788947,-,2721.423150231781,2721.423150231781,0.6679868530301523,0.47464547366826854,63.429273568991285,7.3018821365173725,32.600158927177254,8.412800277890351,266.19213531227,17.911220419527577,0.8317713056080511,0.2925866485745288,0.7269483142774131,0.27191876929724557
FR02MI05a,2.46617527419168,0.26463281906987846,2.46617527419168,0.26463281906987846,-,1.2510930995896574,0.2433880083069304,838.4609431349722,66.59354500249248,815.372573618992,89.12362002520248,861.5493126509524,98.973639407669,3.01216745793224,0.8592998902924994,1.9279706547228947,0.5757162699991895,2.8362622069919,*,2.4336967815529142,*,2814.951119411169,2814.951119411169,0.6411246388510683,0.4708729516733672,61.51140047622409,7.160455668436376,29.26251447368991,8.246765722120735,267.3921510783317,17.840893389057708,0.7061762581778841,0.2866788603529422,0.6320569468858883,0.26649290903425854
FR02MI05b,2.9164256215088593,0.3136678927078036,2.9164256215088593,0.3136678927078036,-,1.3427069527118807,0.26085346331531073,913.7578870384059,71.43921653247615,903.9291099751796,97.15886072404423,923.5866641016323,104.75878205621633,2.6303677789905966,0.8273625165508223,2.0928309811175234,0.6219489125473064,2.5713774523724595,*,3.030291044748644,*,2801.0763782990907,2801.0763782990907,0.6411246388510683,0.4708729516733672,61.51140047622409,7.160455668436376,29.26251447368991,8.246765722120735,267.3921510783317,17.840893389057708,0.7061762581778841,0.2866788603529422,0.6320569468858883,0.26649290903425854
FR02MI05c,2.45831640841439,0.26424129569506777,2.45831640841439,0.26424129569506777,-,1.2278006130197285,0.23896736692681184,767.7287196113466,62.417652601620794,747.5887861515962,84.07947185926105,787.8686530710971,92.27402579845645,4.391225028333443,1.2701769938393637,1.7696173875837684,0.555052360046391,4.9467453871158815,-,2.4637007373050133,*,2815.1956655614626,2815.1956655614626,0.6411246388510683,0.4708729516733672,61.51140047622409,7.160455668436376,29.26251447368991,8.246765722120735,267.3921510783317,17.840893389057708,0.7061762581778841,0.2866788603529422,0.6320569468858883,0.26649290903425854
FR02MI05d,2.8471138026686718,0.3061153290658737,2.8471138026686718,0.3061153290658737,-,1.3044017572252464,0.25353273719499797,821.8310454766208,65.9371231664682,840.4846705917922,91.58281572641083,803.1774203614493,94.8862725029404,3.0462696969366485,0.8837030501348828,2.652061878949718,0.7886829205681285,2.859182979091868,*,2.7939609300729664,*,2803.1950237968226,2803.1950237968226,0.6411246388510683,0.4708729516733672,61.51140047622409,7.160455668436376,29.26251447368991,8.246765722120735,267.3921510783317,17.840893389057708,0.7061762581778841,0.2866788603529422,0.6320569468858883,0.26649290903425854
FR02MI06a,4.263180974685562,0.38417588534641567,4.1524743159789015,0.40166581842651694,*,1.9423805689730012,0.36363358715338023,776.7624249646142,54.9575769203709,789.5483436127416,77.80776663545608,765.8463059383641,77.65977477234622,2.9335328517868953,0.8441084159961718,2.325931507525849,0.6794456731687056,3.254398686640726,*,6.350707515046939,-,2763.504219726792,2760.1821052096866,0.6415752005834202,0.4864800309900609,61.54356909111739,7.162818707171959,29.318497009489555,8.249563981847365,262.4276362875578,18.130934115625738,0.7082828723894936,0.28677866885698317,0.6336485661988807,0.2665840375787169
FR02MI06b,4.6872651847863445,0.4430046055196972,4.143339950746903,0.400313857676273,*,1.9328895655011327,0.36259855416276326,756.3572054508961,54.35614642127379,773.668269669884,77.37054964133972,747.9545046051957,77.66764043748847,2.543661487135755,0.7331730298958644,2.781978887418384,0.8156572171185913,4.00965416486904,-,7.074544301473641,-,2764.322086223357,2748.138321073934,0.6415752005834202,0.4864800309900609,61.54356909111739,7.162818707171959,29.318497009489555,8.249563981847365,262.4276362875578,18.130934115625738,0.7082828723894936,0.28677866885698317,0.6336485661988807,0.2665840375787169
FR02MI06c,4.09200118494342,0.3687889940625533,3.9906352724126446,0.38553635340259523,*,1.889243344185465,0.3535664037232837,726.6411878426998,52.27038378153134,734.202151588686,73.57468389634394,720.6874045212979,74.41210759465245,2.6171087240008677,0.7345651028465333,2.207283172043773,0.6485754815430177,6.672201196993221,-,4.577613568270654,-,2768.160795530086,2765.102876924517,0.6415752005834202,0.4864800309900609,61.54356909111739,7.162818707171959,29.318497009489555,8.249563981847365,262.4276362875578,18.130934115625738,0.7082828723894936,0.28677866885698317,0.6336485661988807,0.2665840375787169
FR02MI07a,3.3055965572869876,0.31005481726211254,3.3055965572869876,0.31005481726211254,-,1.445546012999125,0.2784487347964445,372.0989584079773,34.25990715776842,365.4129754968207,47.19422027226533,378.78494131913396,49.6756532592028,2.4743991073170126,0.740029590437323,1.711899886632893,0.5280223464080442,8.752766890127777,-,8.412428577337158,-,2761.15636524382,2761.15636524382,0.6316805476448654,0.4187342812607038,60.837123654169744,7.110998223276184,28.089081099118907,8.188004506259759,283.9771376208228,16.853567602992104,0.662020140775565,0.2845810166201703,0.5986954852300337,0.2645818203129901
FR02MI07b,3.361267385300475,0.31502899387975497,3.361267385300475,0.31502899387975497,-,1.4560431115579613,0.27986161794873243,366.80506964961137,33.814273466854054,359.74930111593187,47.129978756981295,373.86083818329087,48.50139650289724,2.3772582002654055,0.7235291466210022,2.016183445678386,0.6213162563228269,5.3307926615718495,-,12.571736177018112,-,2759.491043248509,2759.491043248509,0.6316805476448654,0.4187342812607038,60.837123654169744,7.110998223276184,28.089081099118907,8.188004506259759,283.9771376208228,16.853567602992104,0.662020140775565,0.2845810166201703,0.5986954852300337,0.2645818203129901
FR02MI07c,3.3932793436835813,0.31755752175093915,3.3932793436835813,0.31755752175093915,-,1.457589068127106,0.2803606795486309,380.53767997413695,34.51019344891241,375.029347956519,47.984128624911726,386.0460119917549,49.61186559315579,2.469672109738607,0.7628585534581024,1.9117098152896013,0.5906680414170461,6.720829274202227,-,6.073913428428873,-,2758.535235741463,2758.535235741463,0.6316805476448654,0.4187342812607038,60.837123654169744,7.110998223276184,28.089081099118907,8.188004506259759,283.9771376208228,16.853567602992104,0.662020140775565,0.2845810166201703,0.5986954852300337,0.2645818203129901
FR02MI08a,4.113642599273226,0.4372522773425429,4.113642599273226,0.4372522773425429,-,1.9287064690005535,0.35210863490907396,930.8403700258893,71.69330436485116,847.4811480643804,92.48115132617131,1014.1995919873982,109.57625752137434,2.7410104689026378,0.6865369139417495,1.9195053722807724,0.5253965307377694,6.370159865761406,-,7.312844046914449,-,2725.546974592167,2725.546974592167,0.6609698674877389,0.44061025617162436,62.928284049869305,7.264833327601346,31.728294727163806,8.369582488776063,277.0185261596956,17.271441011676696,0.798963189860749,0.29105167237159685,0.7021606572120982,0.2705028048843675
FR02MI08b,4.175596646739709,0.44377503422481906,4.175596646739709,0.44377503422481906,-,1.9283677619688984,0.35225815823949597,962.8789878333951,74.619681849205,884.2159382288322,97.05394164835064,1041.5420374379578,113.37071971027106,3.2476359495280684,0.8752354136392463,2.245209166796376,0.6145564413326978,11.838541456571939,-,5.573227777585832,-,2723.830664492682,2723.830664492682,0.6609698674877389,0.44061025617162436,62.928284049869305,7.264833327601346,31.728294727163806,8.369582488776063,277.0185261596956,17.271441011676696,0.798963189860749,0.29105167237159685,0.7021606572120982,0.2705028048843675
FR02MI08c,4.193912307993535,0.44550292388910073,4.193912307993535,0.44550292388910073,-,1.9159848160346946,0.3490167073402321,951.4818062457033,74.0711390756629,827.6714706361661,92.8725500545617,1075.2921418552405,115.41587422113005,2.666899888610618,0.7151464813586492,2.048847577318075,0.5536388834570795,5.957012812227934,-,4.264996267250612,-,2723.3240916565205,2723.3240916565205,0.6609698674877389,0.44061025617162436,62.928284049869305,7.264833327601346,31.728294727163806,8.369582488776063,277.0185261596956,17.271441011676696,0.798963189860749,0.29105167237159685,0.7021606572120982,0.2705028048843675
FR02MI09a,2.4524033718850933,0.22298107224478714,2.4524033718850933,0.22298107224478714,-,0.6086246440113883,0.10705946072761147,798.6322789873403,46.387118644481944,819.2644183865743,65.12696217537449,778.0001395881063,66.07221732586488,1.424294571330116,0.38202869256312005,1.939764520995039,0.5192495350428631,5.116283391185152,-,4.922334362649469,-,2801.6728691662283,2801.6728691662283,0.6570061968964734,0.3560528207215633,62.64529110204671,7.243938137476432,31.235806539995345,8.345122578163332,303.91572008327165,15.623177963474506,0.7804309351259491,0.2901820613944363,0.6881589029342394,0.2697025437098366
FR02MI09b,2.42822724162015,0.22118062145767192,2.42822724162015,0.22118062145767192,-,0.6055940774672388,0.10664184827730039,805.4184036367724,46.5940507228279,832.5401399266084,66.0067799547411,778.2966673469363,65.78090339188284,1.4723108710501847,0.370133639084195,1.6396785103387608,0.4356879628103169,3.631091599855239,*,6.041474953861283,-,2802.3973622184185,2802.3973622184185,0.6570061968964734,0.3560528207215633,62.64529110204671,7.243938137476432,31.235806539995345,8.345122578163332,303.91572008327165,15.623177963474506,0.7804309351259491,0.2901820613944363,0.6881589029342394,0.2697025437098366
FR02MI09c,2.4949530767599857,0.22681745420288207,2.4949530767599857,0.22681745420288207,-,0.6046714510327499,0.10646898125122996,819.3714820890116,47.29447987068216,843.9027619981881,66.76097566266004,794.840202179835,67.0077863648931,1.8721333066984958,0.46696919193675074,1.6211939994384057,0.43033087882038634,7.253448401929625,-,3.5941340365889154,*,2800.3995342381,2800.3995342381,0.6570061968964734,0.3560528207215633,62.64529110204671,7.243938137476432,31.235806539995345,8.345122578163332,303.91572008327165,15.623177963474506,0.7804309351259491,0.2901820613944363,0.6881589029342394,0.2697025437098366
FR02MI10a,3.6036481327638725,0.3569685200309133,3.6036481327638725,0.3569685200309133,-,1.6322239354547396,0.2925319519806163,2642.9809754214857,148.63165891233655,2651.7206758316543,209.40728124307702,2634.241275011317,210.98357918690132,2.34065487730198,0.6043372043413221,2.030665939020828,0.6528450451141125,2.8341392628792104,*,2.3992014827580928,*,2773.5747328344305,2773.5747328344305,0.6582005769409491,0.33076843537055245,62.73056588001426,7.250232035840958,31.38420889820096,8.352496768150408,311.9585256911382,15.111014470771261,0.786015293039839,0.2904442982209881,0.692378076932699,0.2699437206385484
FR02MI10b,3.4881427497644517,0.34521290453310893,3.4881427497644517,0.34521290453310893,-,1.612530158537845,0.2891804790454476,2562.620316104234,144.3491472263395,2589.9792269192967,204.5401918449564,2535.2614052891713,203.74006758591744,2.896652214082607,0.886293929419692,2.2373419852638565,0.680001535610144,3.7130445408677573,*,2.733095366896089,*,2776.990215402209,2776.990215402209,0.6582005769409491,0.33076843537055245,62.73056588001426,7.250232035840958,31.38420889820096,8.352496768150408,311.9585256911382,15.111014470771261,0.786015293039839,0.2904442982209881,0.692378076932699,0.2699437206385484
FR02MI10c,3.4336990846927873,0.34063815915058604,3.4336990846927873,0.34063815915058604,-,1.6370208638019559,0.29341915748381275,2623.886530219286,147.43931211433147,2637.280429495335,208.11336929416203,2610.4926309432376,208.9072247386881,2.267073205449333,0.5758652660520277,2.3828756196062137,0.6367527905141916,2.721446713881017,*,3.5527764338047483,*,2778.605833019169,2778.605833019169,0.6582005769409491,0.33076843537055245,62.73056588001426,7.250232035840958,31.38420889820096,8.352496768150408,311.9585256911382,15.111014470771261,0.786015293039839,0.2904442982209881,0.692378076932699,0.2699437206385484
FR04MI01a,3.077176185942999,0.2979073928511061,3.077176185942999,0.2979073928511061,-,1.2318282561313454,0.23100371023027236,964.9465937388885,63.42475042601728,972.6144971863454,88.17057394305296,957.2786902914316,91.1961937635719,4.588768364161344,1.2788214266908966,2.3114885048958826,0.6741875439850402,2.2428457898083005,*,2.446213974470135,*,2801.165712332146,2801.165712332146,0.642256283903153,0.45109899906316286,61.592196183587866,7.166391352654787,29.40312197559674,8.253793038060303,273.68212232877704,17.46990121107897,0.7114672968481575,0.28692949519567024,0.6360545081322648,0.26672178242109335
FR04MI01b,2.976981427289263,0.28842644450787347,2.976981427289263,0.28842644450787347,-,1.1922910758519443,0.223461098716869,1071.590696307835,69.31928172998306,1041.6156748567948,93.55424663951345,1101.5657177588755,102.31448682349993,3.2235287420806134,1.0138997727493524,2.037546582530771,0.636617631688422,1.6129780601362433,*,2.007636097069062,*,2804.2174413069847,2804.2174413069847,0.642256283903153,0.45109899906316286,61.592196183587866,7.166391352654787,29.40312197559674,8.253793038060303,273.68212232877704,17.46990121107897,0.7114672968481575,0.28692949519567024,0.6360545081322648,0.26672178242109335
FR04MI01c,3.0149532074112546,0.29220868200891215,3.0149532074112546,0.29220868200891215,-,1.2096700682457455,0.22652392934519447,1011.8816648227177,65.13950747623494,991.7011720162052,88.59986636713742,1032.0621576292301,95.51275002171835,3.575891337208937,1.0016737504164133,3.2730918036730774,1.1483892502992679,2.044683146908664,*,4.042021720564417,-,2803.0593798188897,2803.0593798188897,0.642256283903153,0.45109899906316286,61.592196183587866,7.166391352654787,29.40312197559674,8.253793038060303,273.68212232877704,17.46990121107897,0.7114672968481575,0.28692949519567024,0.6360545081322648,0.26672178242109335
FR04MI02a,3.2065268561892473,0.31073145309085454,3.2065268561892473,0.31073145309085454,-,1.4388689508190824,0.27503162845939294,513.1053862735698,41.842975484729315,513.540621407019,58.17977842866312,512.6701511401205,60.15356823709047,2.949571034007173,0.8591539005266993,2.525691517999117,0.7664927067196015,6.010281417400158,-,9.36771838068838,-,2808.294523934546,2808.294523934546,0.6362440698380151,0.43426679298084575,61.162944018944536,7.134879190233968,28.65610116808225,8.216424558870521,279.0363423183965,17.150828918345322,0.6833570187587483,0.2855961102936864,0.6148162285962573,0.2655055183682856
FR04MI02b,2.9252105013480567,0.28301676783378577,2.9252105013480567,0.28301676783378577,-,1.3457650502685425,0.25738328684287315,781.8471668650927,53.78697680767234,726.7909053809293,70.89520107711341,836.9034283492563,80.90751485907835,3.1934412166012547,0.998831943239088,1.8797876537811824,0.5653341585326086,2.7853824151006417,*,5.76771111506596,-,2816.991720280898,2816.991720280898,0.6362440698380151,0.43426679298084575,61.162944018944536,7.134879190233968,28.65610116808225,8.216424558870521,279.0363423183965,17.150828918345322,0.6833570187587483,0.2855961102936864,0.6148162285962573,0.2655055183682856
FR04MI02c,3.0628979556479696,0.29614494593689855,3.0628979556479696,0.29614494593689855,-,1.37570723282096,0.2628569500551097,631.4987279581323,47.585232673297696,617.042467022545,64.14729754282021,645.9549888937197,70.30321253143704,2.6928401522558802,0.7774609357827122,2.05652291977606,0.6552179064878685,5.94474888650015,-,2.278325003894723,*,2812.721965387146,2812.721965387146,0.6362440698380151,0.43426679298084575,61.162944018944536,7.134879190233968,28.65610116808225,8.216424558870521,279.0363423183965,17.150828918345322,0.6833570187587483,0.2855961102936864,0.6148162285962573,0.2655055183682856
FR04MI03a,1.6991222255581384,0.1718104194429739,1.6991222255581384,0.1718104194429739,-,0.41139282529013355,0.0736723619625232,218.67101597876245,33.282542499727384,247.9433040447081,45.740936222369655,189.39872791281684,48.359872771604245,0.9133286389434412,0.25089631210476565,1.5206881512419712,0.40023776697898783,2.133426101796432,*,4.806241437135203,-,2814.480311220161,2814.480311220161,0.6678125882751441,0.3177046780081615,63.416831642855946,7.300961156965236,32.57850643832753,8.411728269752585,316.1140255981132,14.842335429972197,0.8309565257829505,0.29254859725018767,0.7263327201651544,0.2718836158781947
FR04MI03b,1.7073484125720075,0.1725137094508344,1.7073484125720075,0.1725137094508344,-,0.4399741390912114,0.07864934167880351,294.11555388737065,33.40056212896886,323.42315142068844,47.237553552776056,264.8079563540529,47.233502267702406,0.7147315641434484,0.2029757999917001,2.1837435655150683,0.571295736578376,2.605486777719453,*,4.0500241687585214,-,2814.23020210846,2814.23020210846,0.6678125882751441,0.3177046780081615,63.416831642855946,7.300961156965236,32.57850643832753,8.411728269752585,316.1140255981132,14.842335429972197,0.8309565257829505,0.29254859725018767,0.7263327201651544,0.2718836158781947
FR04MI03c,1.7176411720033948,0.17366114563646523,1.7176411720033948,0.17366114563646523,-,0.43215444158164906,0.07726192569021878,248.67596761047133,32.91847074958665,272.6540694102436,45.7900069853532,224.69786581069908,47.305159615488805,0.9381750849890985,0.25573351185269494,1.7399929074666882,0.5002697400754227,2.3260647790626674,*,6.040258437765094,-,2813.9173818949334,2813.9173818949334,0.6678125882751441,0.3177046780081615,63.416831642855946,7.300961156965236,32.57850643832753,8.411728269752585,316.1140255981132,14.842335429972197,0.8309565257829505,0.29254859725018767,0.7263327201651544,0.2718836158781947
FR04MI04a,2.3124551781513927,0.24200436013048068,2.3124551781513927,0.24200436013048068,-,0.9603104450304982,0.17855689913759154,175.6715100757882,37.017349046767514,185.00541497116046,51.004128983169856,166.33760518041592,53.662979310405895,3.1452189479653034,0.9666216466174647,2.7261223417114553,0.7610580896297479,2.5593460243620036,*,1.9995469229408043,*,2795.8685585247026,2795.8685585247026,0.653624340270979,0.42744885074988115,62.40383774371997,7.226128824540376,30.81560904870441,8.324225619323926,281.2050873065803,17.02068996368081,0.7646189681581732,0.2894386252600344,0.6762124193951005,0.2690195031738237
FR04MI04b,2.231642561866176,0.2332824553351373,2.231642561866176,0.2332824553351373,-,0.9612643911305292,0.17855250613051277,258.7492826945153,38.32718612674219,281.60089351251685,54.000223309499454,235.8976718765137,54.40467505738775,2.2088131230059904,0.6104424101495286,3.2248767107719907,0.8908867667834461,1.55008953133461,*,3.7136686479034915,*,2798.3264502018274,2798.3264502018274,0.653624340270979,0.42744885074988115,62.40383774371997,7.226128824540376,30.81560904870441,8.324225619323926,281.2050873065803,17.02068996368081,0.7646189681581732,0.2894386252600344,0.6762124193951005,0.2690195031738237
FR04MI04c,2.268326396213286,0.237211476269468,2.268326396213286,0.237211476269468,-,0.9716534076449562,0.18048767404124005,274.74978196066957,39.28557827041485,301.58361650310337,56.26275222493663,247.9159474182357,54.84459273473507,2.948484297709473,0.7708626508194686,3.4594559971365086,0.957350031949217,1.9152999103014423,*,3.276011931239058,*,2797.2096812483287,2797.2096812483287,0.653624340270979,0.42744885074988115,62.40383774371997,7.226128824540376,30.81560904870441,8.324225619323926,281.2050873065803,17.02068996368081,0.7646189681581732,0.2894386252600344,0.6762124193951005,0.2690195031738237
FR04MI05a,3.0938034423134426,0.3786382696906178,3.0938034423134426,0.3786382696906178,-,1.290223863783438,0.2567177713965559,898.3574459873842,83.17875704893214,824.1485898026746,108.69918913473201,972.5663021720937,125.93374757495653,1.7191564675505961,0.4712891317612728,2.158354447914768,0.6316648457006424,2.9378330552081535,*,3.682315182756467,*,2792.2943100911293,2792.2943100911293,0.6510670931464144,0.4058757482822619,62.22125877167166,7.212673557881049,30.497869728163018,8.308407138400023,288.06735692859866,16.605321672272336,0.7526624863968734,0.2888755566477336,0.667178887207835,0.2685028585609268
FR04MI05b,3.0764522718266676,0.3770397199460122,3.0764522718266676,0.3770397199460122,-,1.281846790174109,0.2545824158432717,965.7297872004095,87.76549365026506,887.529123406819,114.69487045977203,1043.930450994,132.87668792122633,1.900660977368935,0.5599294042749325,2.030408924916385,0.6100910424827111,3.120601123356074,*,6.387302271783944,-,2792.815489766339,2792.815489766339,0.6510670931464144,0.4058757482822619,62.22125877167166,7.212673557881049,30.497869728163018,8.308407138400023,288.06735692859866,16.605321672272336,0.7526624863968734,0.2888755566477336,0.667178887207835,0.2685028585609268
FR04MI05c,3.0906944377456442,0.3790451121641419,3.0906944377456442,0.3790451121641419,-,1.289618021950267,0.2563603185727494,1030.5848292239466,92.86976348431452,920.6758984307658,118.14966846404117,1140.4937600171277,143.31722757703358,2.1541686724007754,0.7806478729424817,2.0062115452168165,0.5854942631317925,3.5821057272956147,*,4.89656519157334,-,2792.38766786588,2792.38766786588,0.6510670931464144,0.4058757482822619,62.22125877167166,7.212673557881049,30.497869728163018,8.308407138400023,288.06735692859866,16.605321672272336,0.7526624863968734,0.2888755566477336,0.667178887207835,0.2685028585609268
FR04MI07a,1.3669836511020206,0.13470095958812292,1.3669836511020206,0.13470095958812292,-,0.43433882750346525,0.07769983039749284,97.97737687106459,20.982962961905017,1.5281704914234263e-23,2.78638548230779,195.95475374212918,41.873320797217595,8.001029799081623,2.0219025154944084,4.378788006314318,1.3082716970983497,2.880636750041953,*,1.4894965624275436,*,2825.49387723676,2825.49387723676,0.6631371115516704,0.3581231686688997,63.083018095542656,7.2762682933769955,31.997575959198905,8.382942033672942,303.2571552872559,15.66468045264774,0.8090962012047722,0.29152637374458573,0.7098164949374097,0.2709402381264633
FR04MI07b,1.3912841822187225,0.13713191264801947,1.3912841822187225,0.13713191264801947,-,0.44698022244546587,0.07976824285579248,100.78086927160851,21.061095378473112,7.322539430392167e-17,3.497694634256391,201.56173854321702,41.976720767707185,2.522665943137344,0.6400097678763772,2.1179744649452035,0.5684243100599954,1.8975656571494939,*,1.1462947152741412,*,2824.727787054666,2824.727787054666,0.6631371115516704,0.3581231686688997,63.083018095542656,7.2762682933769955,31.997575959198905,8.382942033672942,303.2571552872559,15.66468045264774,0.8090962012047722,0.29152637374458573,0.7098164949374097,0.2709402381264633
FR04MI07c,1.472126916498354,0.14495543587537207,1.472126916498354,0.14495543587537207,-,0.4206831956590216,0.07543723831481619,36.5567185837786,18.29899194083077,1.9988776942734072e-23,3.3296180424424735,73.1134371675572,36.44620786712658,2.3512166634343172,0.5825271671194141,1.386536737311578,0.36562487359922435,2.0273804582738744,*,1.1828346746988652,*,2822.184915672702,2822.184915672702,0.6631371115516704,0.3581231686688997,63.083018095542656,7.2762682933769955,31.997575959198905,8.382942033672942,303.2571552872559,15.66468045264774,0.8090962012047722,0.29152637374458573,0.7098164949374097,0.2709402381264633
FR04MI08a,3.310672561962145,0.3655588160214236,3.310672561962145,0.3655588160214236,-,1.317261655994234,0.2468079923479067,922.1693327905722,73.40734841295884,918.658152530684,100.90118151720196,925.6805130504604,106.64664445034727,1.147424249393199,0.30607697282884444,2.8623903686379966,0.8349632510098457,1.3615216448447238,*,4.875411264593994,-,2775.5757403716702,2775.5757403716702,0.6568335128754784,0.3892752114138206,62.63296203508264,7.243028340778972,31.214350458190715,8.344056153707275,293.3478843832143,16.281786074516774,0.7796235460677461,0.2901441330844211,0.6875488927999429,0.26966767189087304
FR04MI08b,3.196125770928725,0.352948364728461,3.196125770928725,0.352948364728461,-,1.2529059305936672,0.23498657820608915,814.2280825469676,67.65155128255854,806.1641097922708,92.4574670080994,822.2920553016644,98.78535497832057,1.2101223903728995,0.3407054666838026,1.803426283034501,0.5052436436741162,2.6558339360828565,*,3.6920560282528805,*,2778.980261492546,2778.980261492546,0.6568335128754784,0.3892752114138206,62.63296203508264,7.243028340778972,31.214350458190715,8.344056153707275,293.3478843832143,16.281786074516774,0.7796235460677461,0.2901441330844211,0.6875488927999429,0.26966767189087304
FR04MI08c,3.173735464751296,0.35026606974015984,3.173735464751296,0.35026606974015984,-,1.2540987678701496,0.23507795942967682,821.4655515804068,67.41465504917753,829.331213108533,93.32540026968597,813.5998900522804,97.31039269318198,0.8998847783974568,0.23459567982882903,1.5838981720595475,0.43602825942544327,1.6007551344082078,*,4.8284017419791825,-,2779.6476509026475,2779.6476509026475,0.6568335128754784,0.3892752114138206,62.63296203508264,7.243028340778972,31.214350458190715,8.344056153707275,293.3478843832143,16.281786074516774,0.7796235460677461,0.2901441330844211,0.6875488927999429,0.26966767189087304
FR04MI08d,3.1623515784385883,0.3492689445378419,3.1623515784385883,0.3492689445378419,-,1.2546960990286251,0.23490604926622088,799.8920479378465,66.75431700137422,797.434497312706,91.63816243621493,802.3495985629871,97.09275224543653,0.7976228920323671,0.21784520855078862,1.8945232129496823,0.5387324471787682,1.7993221472810979,*,4.957094741382202,-,2779.987211736125,2779.987211736125,0.6568335128754784,0.3892752114138206,62.63296203508264,7.243028340778972,31.214350458190715,8.344056153707275,293.3478843832143,16.281786074516774,0.7796235460677461,0.2901441330844211,0.6875488927999429,0.26966767189087304
FR06MI01a,2.8123153733048323,0.27352516964777124,2.8123153733048323,0.27352516964777124,-,1.2825090242476698,0.2284703197259464,1385.4848519412049,87.33294523329276,1432.2622135823801,125.44259204626013,1338.7074903000298,121.54147190650937,1.9944122837569065,0.4998360669221012,1.8220405282083105,0.4836767027138675,5.320619430571578,-,7.30081732480275,-,2760.6528131495247,2760.6528131495247,0.6588030916789669,0.49863871614979555,62.77358343606292,7.253407859505313,31.45907167608228,8.356215544703362,258.5600342149969,18.355275936115184,0.7888323678570606,0.2905765216676857,0.694506473608524,0.27006537355734683
FR06MI01b,2.941607067966544,0.2853563839076049,2.941607067966544,0.2853563839076049,-,1.3466777978907187,0.2396618089149297,1720.2780153445551,105.87082854572041,1812.1860012312845,154.39537586811258,1628.3700294578255,144.9020264122402,1.7310220860371315,0.4811398726046427,1.9059755953679804,0.5144813182146974,4.6316870097652725,-,4.675667014281095,-,2756.890212581512,2756.890212581512,0.6588030916789669,0.49863871614979555,62.77358343606292,7.253407859505313,31.45907167608228,8.356215544703362,258.5600342149969,18.355275936115184,0.7888323678570606,0.2905765216676857,0.694506473608524,0.27006537355734683
