Repository: sarahshi/PyIRoGlass

# PyIRoGlass
PyIRoGlass is a Bayesian MCMC-founded Python algorithm, written in the open-source language Python3, for determining $\mathrm{H_2O}$ and $\mathrm{CO_2}$ species concentrations in the transmission FTIR spectra of basaltic to andesitic glasses. We leverage a database of naturally degassed melt inclusions and back-arc basin basalts to delineate the fundamental shape and variability of the baseline underlying the $\mathrm{CO_{3}^{2-}}$ and $\mathrm{H_2O_{m, 1635}}$ peaks, in the mid-infrared region.

File: FINALDATA/FRH_H2OCO2.csv (part 2 of 2)
,H2Ot_MEAN,H2Ot_STD,H2Ot_3550_M,H2Ot_3550_STD,H2Ot_3550_SAT,H2Om_1635_BP,H2Om_1635_STD,CO2_MEAN,CO2_STD,CO2_1515_BP,CO2_1515_STD,CO2_1430_BP,CO2_1430_STD,H2Om_5200_M,H2Om_5200_STD,OH_4500_M,OH_4500_STD,PH_5200_STN,ERR_5200,PH_4500_STN,ERR_4500,Density,Density_Sat,Tau,Eta,epsilon_H2Ot_3550,sigma_epsilon_H2Ot_3550,epsilon_H2Om_1635,sigma_epsilon_H2Om_1635,epsilon_CO2,sigma_epsilon_CO2,epsilon_H2Om_5200,sigma_epsilon_H2Om_5200,epsilon_OH_4500,sigma_epsilon_OH_4500
FR06MI01c,2.939275039467421,0.2857565804857661,2.939275039467421,0.2857565804857661,-,1.3666445344133795,0.24314447685217705,1760.5946373273,107.98245407913086,1835.0704117380242,156.37223035621432,1686.1188629165758,148.95827311441772,2.23592119206923,0.6439874538650128,2.4333229097745175,0.6672304077711168,4.052453156945119,-,4.8187909370228175,-,2756.9578995959932,2756.9578995959932,0.6588030916789669,0.49863871614979555,62.77358343606292,7.253407859505313,31.45907167608228,8.356215544703362,258.5600342149969,18.355275936115184,0.7888323678570606,0.2905765216676857,0.694506473608524,0.27006537355734683
FR06MI02a,4.0047980147095075,0.4218285340951258,4.0047980147095075,0.4218285340951258,-,2.0153923299108563,0.3717510957452189,1225.5792922863975,89.84137582208368,1281.033693585268,128.7765422836332,1170.1248909875271,125.30959019919887,3.1303367972513607,0.8116203257436293,1.9009327795227877,0.5183532039550421,5.899239347348867,-,5.63556055057871,-,2736.401557249895,2736.401557249895,0.6562245560148801,0.4801048953103752,62.5894845328257,7.239820372518164,31.138687243139294,8.340294963934697,264.4555272678475,18.012745881641443,0.7767763509229271,0.2900103535830509,0.685397739183216,0.2695446943764154
FR06MI02b,3.8607955513424557,0.4056731110172002,3.8607955513424557,0.4056731110172002,-,2.006928854878446,0.3696359159407527,1175.3830584284,87.37916697484808,1217.0515490686098,123.53846668581501,1133.7145677881902,123.60712978542661,2.7449231566637513,0.7304652187472307,1.7317756247718943,0.4725945631544906,5.886858320549855,-,4.254253286129938,-,2740.4744653194152,2740.4744653194152,0.6562245560148801,0.4801048953103752,62.5894845328257,7.239820372518164,31.138687243139294,8.340294963934697,264.4555272678475,18.012745881641443,0.7767763509229271,0.2900103535830509,0.685397739183216,0.2695446943764154
FR06MI02c,3.8036826780383843,0.4002607257271762,3.8036826780383843,0.4002607257271762,-,2.005591047284711,0.36969112181785585,1193.6688534519571,88.34758317161482,1231.1968885339004,124.64388286517266,1156.1408183700141,125.24010648891476,3.392002923842131,0.8853920419040321,2.069764147775045,0.5755032606518901,6.212975739997486,-,4.542248646149132,-,2742.0964995347267,2742.0964995347267,0.6562245560148801,0.4801048953103752,62.5894845328257,7.239820372518164,31.138687243139294,8.340294963934697,264.4555272678475,18.012745881641443,0.7767763509229271,0.2900103535830509,0.685397739183216,0.2695446943764154
FR06MI03a,7.658715458819277,101.18940959895284,7.658715458819277,101.18940959895284,-,3.0190302243493563,76.88991178099901,3778.14373345599,71303.59361422298,3658.810546794861,124288.65468756454,3897.4769201171193,69922.38672388393,10.087233200704194,445.49010374910705,6.21388367661834,2853.005311925379,3.8088457534550453,*,3.1485012673886317,*,2652.3773273561364,2652.3773273561364,0.6531857032253959,0.4177733390397543,62.372520511953205,7.2238201742353185,30.7611081616024,8.321513358897603,284.282807360316,16.835084615284334,0.7625681081591664,0.28934209942349287,0.6746629243026083,0.26893089398605197
FR06MI03b,7.062445140147048,85.83786766393067,7.062445140147048,85.83786766393067,-,2.7603383137203665,26.67863862161234,3263.9532412848102,24290.23639272368,3138.9668033775442,25693.95583425045,3388.939679192076,41229.637030238075,7.052316610102818,455.43466993433566,4.9677255377175245,245.39615944860972,2.1867335767331464,*,2.4949019594404422,*,2667.263110744244,2667.263110744244,0.6531857032253959,0.4177733390397543,62.372520511953205,7.2238201742353185,30.7611081616024,8.321513358897603,284.282807360316,16.835084615284334,0.7625681081591664,0.28934209942349287,0.6746629243026083,0.26893089398605197
FR06MI03c,7.5992141849616095,2974.078244960077,7.5992141849616095,2974.078244960077,-,3.065139868681367,200.22578715958113,3856.8969812554324,2807571.090671854,3703.9642176812713,5615112.134423446,4009.8297448295934,18369.391823088237,9.320736208522984,38.30316188073236,4.632751422485014,101.33627033471416,3.146675130981054,*,2.4055486591247424,*,2653.8475391087113,2653.8475391087113,0.6531857032253959,0.4177733390397543,62.372520511953205,7.2238201742353185,30.7611081616024,8.321513358897603,284.282807360316,16.835084615284334,0.7625681081591664,0.28934209942349287,0.6746629243026083,0.26893089398605197
FR06MI04a,2.130974494618891,0.20257230297997536,2.130974494618891,0.20257230297997536,-,0.4744170566964974,0.08176668123855085,437.4540048293476,37.7242961970631,458.4614978766737,51.822981334816824,416.44651178202145,54.83492226516078,1.813542270044853,0.465004975694285,1.697263347928726,0.42378316652933734,3.7150479674578207,*,3.9107028707442564,*,2789.0856802366,2789.0856802366,0.6708876047492347,0.3442815863014192,63.636377630992186,7.317219008814578,32.96057887698459,8.43063495916768,307.66007648709706,15.385981634371753,0.8453338528840302,0.29321952299162096,0.7371952840637448,0.2725038347188798
FR06MI04b,2.1586917921031072,0.20401365431728274,2.1586917921031072,0.20401365431728274,-,0.481772822300838,0.08300478055167422,491.5229598066139,39.741007242356154,520.5578147864412,55.356683245855784,462.4881048267867,57.03532455036972,1.110844207286106,0.25810328979460656,1.3419622859787221,0.3394457598165917,1.3656979560648121,*,3.053858753863197,*,2788.261157803294,2788.261157803294,0.6708876047492347,0.3442815863014192,63.636377630992186,7.317219008814578,32.96057887698459,8.43063495916768,307.66007648709706,15.385981634371753,0.8453338528840302,0.29321952299162096,0.7371952840637448,0.2725038347188798
FR06MI04c,2.157906120233845,0.20435222691757182,2.157906120233845,0.20435222691757182,-,0.4780508789364733,0.08236559190538019,441.9567034183891,37.87119327666059,467.7071089571486,52.444702101641326,416.20629787962963,54.64853467626399,1.2122857112609147,0.42980797064260484,1.4013245005756942,0.35715625763929715,2.4476361740400208,*,3.4444163889155415,*,2788.2845165483254,2788.2845165483254,0.6708876047492347,0.3442815863014192,63.636377630992186,7.317219008814578,32.96057887698459,8.43063495916768,307.66007648709706,15.385981634371753,0.8453338528840302,0.29321952299162096,0.7371952840637448,0.2725038347188798
FR06MI05a,2.8895300194409326,0.3811093484732176,2.8895300194409326,0.3811093484732176,-,1.4317974794878294,0.28978180514061264,2548.906460708725,227.7016900445594,2574.3627634935647,322.26190121634517,2523.4501579238845,321.7755516210345,3.1401495940084105,1.0221478889872777,2.4767902583468495,0.8048589498810579,2.6994863107733473,*,3.2175283444222385,*,2774.3430446014218,2774.3430446014218,0.656797387216351,0.5140885241214259,62.63038278271211,7.242838016151863,31.20986182575664,8.343833048373678,253.64554646021654,18.638390497300612,0.7794546395196367,0.29013619799895224,0.687421278107808,0.26966037659857905
FR06MI05b,2.889573873290114,0.38101694790923113,2.889573873290114,0.38101694790923113,-,1.4646923563964704,0.29766906707052143,2636.9025115533896,234.82871757478776,2656.55044508833,333.11822937017905,2617.2545780184496,331.07454093082197,1.9649074421685437,0.5748052199045923,2.666311329836727,0.7874390600307754,1.8109181844535946,*,2.754467534739588,*,2774.341743344799,2774.341743344799,0.656797387216351,0.5140885241214259,62.63038278271211,7.242838016151863,31.20986182575664,8.343833048373678,253.64554646021654,18.638390497300612,0.7794546395196367,0.29013619799895224,0.687421278107808,0.26966037659857905
FR06MI05c,2.9051420710725253,0.383238797831874,2.9051420710725253,0.383238797831874,-,1.4364140645591525,0.29195418416542684,2535.44022417047,226.66981668778084,2553.003364666433,321.18636125919267,2517.8770836745075,319.9314684900003,2.8631019626044254,0.7871177185262008,3.4174645820047775,1.0633429479970453,3.2128990401237583,*,5.120129788616437,-,2773.879945930735,2773.879945930735,0.656797387216351,0.5140885241214259,62.63038278271211,7.242838016151863,31.20986182575664,8.343833048373678,253.64554646021654,18.638390497300612,0.7794546395196367,0.29013619799895224,0.687421278107808,0.26966037659857905
FR06MI06a,3.468955066136821,0.5883290131068155,3.468955066136821,0.5883290131068155,-,1.971291878467285,0.4831137875999128,2476.151597834068,286.00889281990226,2457.5788171271124,401.45939229751156,2494.7243785410237,407.473561626246,4.717147999704558,1.734458441411323,4.958685589426722,1.7424493115818553,2.6215203092848114,*,3.6918624282927746,*,2841.1922818029375,2841.1922818029375,0.6316689727360845,0.39076117391001586,60.83629724403266,7.110937693751389,28.087642910523037,8.187932359960595,292.8752089619389,16.310891285068166,0.6619660219599064,0.2845784386210096,0.5986545966080334,0.26457947689097083
FR06MI06b,3.477934682399191,0.5915435447377668,3.477934682399191,0.5915435447377668,-,1.94924959589105,0.47654818667668336,2478.056807273481,285.58843320863724,2447.5649785066475,398.65463623935887,2508.5486360403142,409.0446109351907,3.9822161681486903,1.3557031381748237,4.9154036559994285,1.7195183514840844,3.31620547399422,*,5.652769583016412,-,2840.9049609948675,2840.9049609948675,0.6316689727360845,0.39076117391001586,60.83629724403266,7.110937693751389,28.087642910523037,8.187932359960595,292.8752089619389,16.310891285068166,0.6619660219599064,0.2845784386210096,0.5986545966080334,0.26457947689097083
FR06MI06c,3.4258507902172513,0.5819295214623726,3.4258507902172513,0.5819295214623726,-,1.9672974265673073,0.4818934078965706,2483.103783396449,286.49245469843845,2438.496512977964,398.02123701909295,2527.711053814935,412.17811838856545,4.151991192358941,1.4173995489608562,4.190322717079227,1.5260010032551745,2.3665615366067905,*,3.40096457692904,*,2842.573041445702,2842.573041445702,0.6316689727360845,0.39076117391001586,60.83629724403266,7.110937693751389,28.087642910523037,8.187932359960595,292.8752089619389,16.310891285068166,0.6619660219599064,0.2845784386210096,0.5986545966080334,0.26457947689097083
FR06MI07a,4.279552984156604,0.613480181103551,4.279552984156604,0.613480181103551,-,1.8208239300520699,0.38345307244939597,2620.268984207514,251.21446822379187,2685.1383284758977,360.54237438825356,2555.3996399391303,349.92003722326416,2.528218305215198,0.8334484488770044,4.784662467386205,1.4033459543945943,1.2840354759744959,*,3.7924558436444813,*,2734.9109989179615,2734.9109989179615,0.657429834452944,0.4277474251987983,62.675537419986995,7.246170289404224,31.28844373256691,8.347738507853817,281.11011263273394,17.026400187446395,0.7824116645864247,0.29027509414926506,0.6896554119987526,0.26978809058431846
FR06MI07b,4.13971148296696,0.5952481142269057,4.13971148296696,0.5952481142269057,-,1.8243603202321832,0.3843286321077332,2674.007779853063,256.91048867929857,2750.077447970374,369.6669652124604,2597.9381117357516,356.8729908585877,3.6860130652695875,1.1736346273348548,4.35599611965644,1.3981333706484316,2.822413221697071,*,4.463149685162258,-,2738.8705515034985,2738.8705515034985,0.657429834452944,0.4277474251987983,62.675537419986995,7.246170289404224,31.28844373256691,8.347738507853817,281.11011263273394,17.026400187446395,0.7824116645864247,0.29027509414926506,0.6896554119987526,0.26978809058431846
FR06MI07c,4.031411863117695,0.5783996506672191,4.031411863117695,0.5783996506672191,-,1.8615934326592318,0.39277488368351227,2698.0300579316227,258.72956447314266,2836.4762035478448,380.6439111610412,2559.5839123154005,350.5341110731932,4.405969570978687,1.2260224290365596,3.6329915664635952,1.1225387972539478,2.617618352033562,*,3.9216059454510046,*,2741.952697548198,2741.952697548198,0.657429834452944,0.4277474251987983,62.675537419986995,7.246170289404224,31.28844373256691,8.347738507853817,281.11011263273394,17.026400187446395,0.7824116645864247,0.29027509414926506,0.6896554119987526,0.26978809058431846
FR06MI08a,3.6895491800672686,0.41040809083012786,3.6895491800672686,0.41040809083012786,-,1.7042559871911696,0.3428883439943507,2591.05976538556,173.99848750324207,2587.895610826936,244.7322771713057,2594.2239199441838,247.40252044837936,1.866767412452833,0.5610571425750295,0.7623592767429114,0.24171538955378888,4.782252867585433,-,1.7762268188294807,*,2822.5923501722455,2822.5923501722455,0.6342393647535794,0.36017609863731465,61.01981471788467,7.124384472586901,28.407015491029092,8.203945910666155,302.604131041924,15.705771252141346,0.6739839630424687,0.28515051152609155,0.6077345634211295,0.26509980173569275
FR06MI08b,3.6354187381245255,0.4049449919744777,3.6354187381245255,0.4049449919744777,-,1.6958467666661454,0.34116445140649293,2518.016299763317,169.72190416197154,2528.95906688642,240.11084493720432,2507.0735326402146,239.93516031003793,2.117877772763857,0.6605879869213538,0.9805189288548628,0.3051449066568216,5.347824812184065,-,4.301913643440538,-,2824.276502942654,2824.276502942654,0.6342393647535794,0.36017609863731465,61.01981471788467,7.124384472586901,28.407015491029092,8.203945910666155,302.604131041924,15.705771252141346,0.6739839630424687,0.28515051152609155,0.6077345634211295,0.26509980173569275
FR06MI08c,3.6564225262322987,0.4071289051927512,3.6564225262322987,0.4071289051927512,-,1.6947935951420614,0.34062992396481445,2555.1067616277314,172.15340277492166,2555.1111271600457,242.11715688586426,2555.102396095417,244.79881267980733,2.8614813711595892,0.8670607377340537,0.8752322373665051,0.2746999950452816,3.1704207213120092,*,2.544513473901858,*,2823.6225552216747,2823.6225552216747,0.6342393647535794,0.36017609863731465,61.01981471788467,7.124384472586901,28.407015491029092,8.203945910666155,302.604131041924,15.705771252141346,0.6739839630424687,0.28515051152609155,0.6077345634211295,0.26509980173569275
