Repository: sarahshi/PyIRoGlass

# PyIRoGlass
PyIRoGlass is a Bayesian MCMC-founded Python algorithm, written in the open-source language Python3, for determining $\mathrm{H_2O}$ and $\mathrm{CO_2}$ species concentrations in the transmission FTIR spectra of basaltic to andesitic glasses. We leverage a database of naturally degassed melt inclusions and back-arc basin basalts to delineate the fundamental shape and variability of the baseline underlying the $\mathrm{CO_{3}^{2-}}$ and $\mathrm{H_2O_{m, 1635}}$ peaks, in the mid-infrared region. PyIRoGlass employs Bayesian inference and Markov Chain Monte Carlo sampling to fit all probable baselines and peaks, solving for best-fit parameters and capturing covariance to offer robust uncertainty estimates.

## Documentation
Read the [documentation](https://pyiroglass.readthedocs.io/en/latest/) for a run-through of the PyIRoGlass code.

## Citation
If you use this package in your work, please cite this manuscript. Find the [PyIRoGlass manuscript](https://doi.org/10.30909/vol.07.02.471501) published at Volcanica on for a more detailed description of the development and validation of the method. This package represents a significant time investment. Proper citation helps support continued development and academic recognition.

```console
Shi, S., Towbin, W. H., Plank, T., Barth, A., Rasmussen, D., Moussallam, Y., Lee, H. J. and Menke, W. (2024) “PyIRoGlass: An open-source, Bayesian MCMC algorithm for fitting baselines to FTIR spectra of basaltic-andesitic glasses”, Volcanica, 7(2), pp. 471–501. doi: 10.30909/vol.07.02.471501.
```

```
@article{Shietal2024,
    doi       = {10.30909/vol.07.02.471501},
    url       = {https://doi.org/10.30909/vol.07.02.471501},
    year      = {2024},
    volume    = {7},
    number    = {2},
    pages     = {471-501},
    author    = {Shi, Sarah C and Towbin, W Henry and Plank, Terry and Barth, Anna and Rasmussen, Daniel and Moussallam, Yves and Lee, Hyun Joo and Menke, William},
    title     = {PyIRoGlass: An open-source, Bayesian MCMC algorithm for fitting baselines to FTIR spectra of basaltic-andesitic glasses},
    journal   = {Volcanica}
}
```

## Run on the Cloud

### Web app (no Python needed)
Open the PyIRoGlass web app at **[pyiroglass.streamlit.app](https://pyiroglass.streamlit.app)**. Upload a CSV of spectra with their thickness and chemistry, and receive concentrations as output. The app sleeps after 12 hours without visitors; if you see a wake-up button, click it and wait ~30 seconds.

To run the app locally, see [webapp/README.md](webapp/README.md).

### VICTOR and Google Colab
If you do not have Python installed locally or if you use a Windows computer (without Linux), please run PyIRoGlass on [VICTOR (Volcanology Infrastructure for Computational Tools and Resources)](https://hub.victorproject.org/hub/login?next=%2Fhub%2F) or on [Google Colab](https://colab.research.google.com/github/SarahShi/PyIRoGlass/blob/main/PyIRoGlass_RUN_colab.ipynb). We **strongly** recommend the use of VICTOR, for significantly faster processing. 

To run PyIRoGlass on VICTOR, run the following commands in the VICTOR terminal:
```
victor setup
15 
``` 
This will create an instance of PyIRoGlass in your local working directory.

File: DANRH_DF_Output_OF_F.csv (part 1 of 2)
,PH_3550_M,PH_3550_STD,H2OT_3550_MAX,H2OT_3550_SAT?,P_H1635_BP,P_H1635_STD,H2Om_1635_MAX,P_H1635_PCA1_BP,P_H1635_PCA1_STD,P_H1635_PCA2_BP,P_H1635_PCA2_STD,P_G1515_BP,P_G1515_STD,STD_G1515_BP,STD_G1515_STD,AMP_G1515_BP,AMP_G1515_STD,P_G1430_BP,P_G1430_STD,STD_G1430_BP,STD_G1430_STD,AMP_G1430_BP,AMP_G1430_STD,AVG_BL_BP,AVG_BL_STD,PCA1_BP,PCA1_STD,PCA2_BP,PCA2_STD,PCA3_BP,PCA3_STD,PCA4_BP,PCA4_STD,m_BP,m_STD,b_BP,b_STD
FI45MI02a,1.98962132783021,0.001965843689416794,2.202629,*,0.3834383677754184,0.003564410349158069,0.348749,-0.1344343480144005,0.01838139931402927,0.01026608162984827,0.013231974305840895,1524.9999999999998,5.718518891231822,22.500000000000004,3.589557450310582,0.0010000000000000002,0.002123079675065583,1422.2689818744627,5.632009523710635,22.500000000000004,3.6380890022765855,0.0012897631950938534,0.002361161510749774,0.7401323094027864,0.12491243365383307,-0.529357433198554,1.3800928066120226,0.4609544656204797,0.05655880124980297,0.04836715277090733,0.17196134648002434,0.15614929336998962,0.10157289123821724,-0.00013370379599386586,0.0002360956836701117,0.7430274466792293,0.0721040687983195
FI45MI02b,1.9928274591800692,0.002911853045150502,2.1971,*,0.38269447013909763,0.0035667194978763615,0.33590890000000007,-0.13122394464515014,0.018532915088311584,0.002290397060574232,0.01330410530368251,1524.9999999999998,5.558096501431996,23.04328267338019,3.588092416770126,0.002636459302618545,0.0025455822943929274,1421.3596846270775,5.628073735055417,22.500000000000004,3.5970493364632823,0.0012045854364113734,0.002230202548825377,0.7102185986919456,0.12732975203571928,-0.7429631668981874,1.4067735650731217,0.5040296590065064,0.058855071747017984,-0.01828048893383302,0.1749697636845145,0.1713340818086935,0.10439587423332594,-0.00018621413297809637,0.00024106430327281575,0.7459792817543148,0.07348627497086467
FI45MI02c,1.9575611556424242,0.0028421106794701005,2.117841,*,0.3836239154835353,0.0035395524178826448,0.33019899999999996,-0.1237070272722882,0.01865691752478363,-0.0050619461846073705,0.013314449976958971,1524.9999999999998,5.5662623195984775,24.9555767450088,3.581182795869993,0.0015732004891275075,0.002312693733051244,1423.5900472990536,5.620269450280514,22.50000000000008,3.5681407231120033,0.0010971804737561967,0.002217828422768309,0.7060989674577208,0.13148845816365035,-1.007815143623316,1.4704453450744919,0.5340440471054579,0.05845369753780428,-0.039407076278456785,0.18304321259474407,0.1526141520536698,0.10661409309351244,-0.00025163784737381085,0.0002506089745529486,0.7707808200716265,0.0767426289361569
FI45MI08a,2.4234216533003767,0.004332532144414474,2.4670389999999998,*,0.4790246220642039,0.0029320607239884423,0.5757399000000001,-0.07893774506214739,0.014187248133741647,-0.1394604363057843,0.011599685248501761,1524.9999999999998,5.8668121464671135,22.500000000000004,3.6165865860079798,0.0010000000000000002,0.0005505540980338888,1420.0000000000002,0.48276394762119934,34.99999999999999,0.6343386635468572,0.03477778526114696,0.00316631270765198,0.9487264767002818,0.025656258764940317,1.4066621380947977,0.37972683324416884,0.9999999999999999,0.010094736416968352,0.2512043856949582,0.06738645457657741,0.49999999999999994,0.010340211943971505,8.2052685622785e-05,5.2094438573430305e-05,0.9439535561226172,0.0222686733160541
FI45MI08b,3.6526584197698795,0.004252465410908053,3.3031449999999998,*,0.47549882845318253,0.002994920771902613,0.5778423,-0.08788454125242703,0.014504548316834053,-0.14237079252933463,0.011710319795239146,1505.0000000000002,5.817682773067366,22.500000000000004,3.6307236014553044,0.0010000000000000002,0.0005169916839381476,1420.0000000000002,0.5700087741047626,34.99999999999999,0.663038338574445,0.03047293442157498,0.0030948682494730344,0.8672076477182332,0.028296742844870017,0.023194369177484943,0.3684761901131173,0.9999999999999999,0.0086414821388796,0.17150291080103497,0.06362323297299886,0.49999999999999994,0.014580692178311842,-0.00018956750069637162,5.288975471233476e-05,1.0478106923624508,0.021048916429615813
FI45MI10a,1.9804661058093862,0.00024833022237303015,2.235109,*,0.29778862072533646,0.0036371517305374625,0.46362029999999993,0.04402421760534492,0.019081718283610213,-0.0032765872287872752,0.01527525642438732,1520.1386537101623,4.046946938083145,34.99999999999999,2.5693580140754504,0.027496371928792215,0.004558203315895011,1423.6238628768735,3.899504403038379,34.99999999999999,2.864492358994369,0.028564944475875254,0.005088891942732501,2.048333597407162,0.14086156948973308,1.3038621982501652,1.604633300860674,-0.16419269645713838,0.062343031798921165,-0.21750866525431886,0.21103303131778905,-0.10678413682980945,0.11182675875985572,0.0002868965075222256,0.00027183469593808053,1.1918760114424556,0.08490997268886848
FI45MI10b,1.991947041971187,0.0001781398744059436,2.228231,*,0.29834112497854576,0.0036858372657185418,0.46392740000000005,0.037462094630408914,0.01906618613778361,0.0014479543395623758,0.01483999999356653,1519.0905168313716,4.205216730311644,34.99999999999999,2.6019896811411605,0.026691520645209698,0.004359685624021453,1423.7124082233177,4.152255652544069,34.99999999999999,2.8080073726036963,0.027436580675101636,0.004803366753891416,2.0963744813854754,0.1355394224252538,1.5632372117775375,1.5428110043478556,-0.1580573081633449,0.060563157193827946,-0.18171566494282565,0.20297286798255848,-0.15664967771914845,0.10945059644138092,0.0003244924858560071,0.0002609824949260249,1.1923781616066504,0.0815018082711321
FR01MI02a,0.8714313774266745,0.00010184613123269843,1.023283,-,0.13195385777084542,0.0036898271138154494,0.2187004,-0.0306853325878203,0.018936939684554753,0.08634339435464325,0.016609008251647867,1512.7596185937562,0.4983782321854316,30.90596869784926,0.4782603752012509,0.2563885215986484,0.0051797714527408115,1420.0000000000002,0.18485956134645207,33.26572703467888,0.8038874033837702,0.2540571655194923,0.006507781139570227,0.7023916706003694,0.0995016609133504,1.397947993557264,1.2437739925081308,0.6779404835593279,0.05751343767680337,-0.014982329972375676,0.18713506444095693,-0.49999999999999994,0.07081076950662366,0.00014981209087472025,0.00020276517200595322,0.47263038810472485,0.06968624742765983
FR01MI02b,0.8735676808108855,0.0003664890883806367,1.0482559999999999,-,0.1263874841984382,0.0035859251427030284,0.2306058,-0.03309952942048415,0.019103622664789648,0.07712018402613892,0.016403991046575857,1512.2361378668793,0.5054191330850203,31.03440492114579,0.47384434402496506,0.2522205907028892,0.005437206467839757,1420.0000000000002,0.16787233286863373,32.63011062282709,0.8211304329085279,0.25016992243436537,0.006603458777061948,0.6035874394837365,0.13033051149580005,1.2376006531492634,1.5381354422819304,0.4671347848986701,0.06010653068885977,-0.12924168693113858,0.2150462551240887,-0.28562942492172605,0.10061406217699273,0.0002184081507547677,0.00025717384706773597,0.4108979771443141,0.08326779708456922
FR01MI02c,0.8721390053087145,0.00024977381823847384,1.0227030000000001,-,0.1257227651281659,0.0037030475543567503,0.2186173,-0.015444098066154025,0.019276947460834592,0.07750954556996655,0.016578156304098396,1512.6541134099464,0.5099541863087727,30.77204649535353,0.4784556742201399,0.2518611981366644,0.005365446930583646,1420.0000000000002,0.18878415692485398,33.068992808416596,0.8111927240384833,0.25304094179188075,0.006497696306119648,0.6386286183708567,0.121464373864351,1.5138941953446,1.4626231544032908,0.5698565073848381,0.06111497961061578,-0.06624619236631271,0.20923395635831693,-0.3524841402308093,0.0929116410883272,0.00022297881668209929,0.00024261180550234158,0.408800908260837,0.08008601964919096
FR01MI03a,1.7467206012934902,0.0007383481779009791,1.960218,-,0.3542636945002063,0.0035824368875249616,0.39446390000000003,0.005871342420754722,0.01954367669926275,-0.25520632828254053,0.017418587028797523,1519.255095620365,1.3486962934986826,34.99999999999999,1.0661378688207432,0.0983221205564359,0.00486969417978887,1424.2330786374353,1.0370136887651744,27.235285857207074,1.4976821080018576,0.10184332998660224,0.005088455917531858,1.018463818648465,0.13918702016023263,1.093520430910979,1.643905566273127,0.27351082089282397,0.06334538269287082,0.21464590964216373,0.22425289620503033,0.2820852077025119,0.1060192222885406,-0.000123648412428627,0.00027538943074714326,0.8374903958170459,0.08827079182096459
FR01MI03b,1.717347003842858,0.0003195380014266822,1.962409,-,0.34963238561723325,0.0035928312391512386,0.41505349999999996,-0.0017920781078529285,0.019320197282267526,-0.26421226110850643,0.016700457734953385,1519.2069959582495,1.3616724066049741,34.99999999999999,0.8695918601385654,0.09716796582343097,0.0047081298065394595,1423.9246896625948,1.0158169564077257,27.803404207194454,1.4765192400981244,0.10035925356302909,0.005091874774717803,1.0894375247477712,0.13760087469379775,2.039844132785067,1.5968898999985062,0.29469205942570764,0.062162656917964534,0.3419559630864599,0.2157990829286283,0.2349138437643207,0.10658329046400898,5.721163849303642e-05,0.0002690272430877251,0.7977547912365868,0.0853955754035006
FR01MI03c,1.6765004364024356,0.0007116815335834182,1.978115,-,0.33997100839986594,0.0036577111102707137,0.41634920000000003,0.0022257468323775742,0.019592172038464136,-0.2677539818284439,0.017299718070960805,1519.8360761741865,1.578962498666715,34.99999999999999,1.0700852814561326,0.0881352634558752,0.004809438408577621,1425.7905783098652,1.1223564731749065,28.265221824237297,1.708483896406732,0.09631423232293494,0.0050662894520022705,1.0031722476132972,0.14084150125374317,1.6826513981323046,1.6460115941531277,0.3557873738585127,0.06366900099629544,0.3025226543957432,0.22234520463116791,0.21277624757917568,0.10897903065245709,-4.035682107282525e-05,0.00027674778776120445,0.8118641398044869,0.08811359711052243
FR01MI04a,2.1730118034732757,0.0022677541235567762,2.505369,*,0.5658533415736773,0.0031091282808857184,0.3207136,-0.19769665333075173,0.016680015329298598,0.13306641389995041,0.017833731550188917,1520.7393862921979,0.7325216589156827,34.516358667846525,0.6851378608852617,0.20474960573666084,0.004260547499239379,1430.4697375259334,0.8934041618270967,34.99999999999999,0.4302052060590789,0.18745658565024367,0.0047495760964986,0.32676358948591716,0.09695665168320301,-3.4355497900854632,0.9497133877609852,0.9999999999999999,0.012159895787642108,-0.2347857624766471,0.12860219590389477,0.23961555952103025,0.08033330553479437,-0.000558795752491098,0.0001662572073219679,0.8144813427122564,0.04777988383611277
FR01MI04b,2.1589806416694883,0.0024564166683298705,2.3524849999999997,*,0.5633023801302861,0.00316732464018109,0.3182009,-0.19501002416514304,0.0162902005006932,0.12396823593877214,0.0168240168882174,1520.6401399424294,0.7423387256831792,34.99999999999999,0.4955920497598853,0.2072369536954917,0.004478712218014407,1430.004676386795,0.8086350453449361,34.99999999999999,0.4145573527326756,0.18985929820837266,0.004823218527583362,0.39596275280812376,0.11461226379247043,-2.1497538327885866,1.1678321204054054,0.9999999999999999,0.017604201640034647,-0.04597888894551372,0.15636635358111498,0.21108062950060216,0.09269048928758634,-0.0003248727609382916,0.00020142478236491755,0.7189169833564902,0.059008569910724645
FR01MI04c,2.1435500782728116,0.0027082772775098205,2.303084,*,0.5618915738870917,0.0031664825320769857,0.322947,-0.18667120348139266,0.017010285717651192,0.1125876687521395,0.01712374926558511,1521.0697415556024,0.729885651969052,34.99999999999992,0.49311284247650844,0.21085053249426364,0.004471475935089468,1429.9902159520548,0.7791048663102891,34.99999999999999,0.3934399624657786,0.1937095334513251,0.004817426609444167,0.3851885174949808,0.12070271928985966,-1.5697306403578593,1.2554918925244076,0.9999999999999999,0.020855753489204387,0.09387623957695283,0.16791415363706677,0.22696549880957442,0.0962643931430359,-0.00028583513683549,0.0002157365105760048,0.6832572405877002,0.06383578594512417
FR02MI01a,1.831900611264233,9.164370065854983e-06,1.962534,-,0.5619920307112939,0.003650935598034187,0.2383712,0.05256658969922318,0.019342382040460453,0.03914867589365048,0.01592578666844079,1522.3660252433167,1.7404080759695673,29.170544864919684,2.53349490824657,0.04734846100908987,0.004523416652007765,1421.533465025246,1.9888359146884385,34.99999999999999,1.1426023734545734,0.04863223858582578,0.005586458025654324,1.5376283527180534,0.1266918140294283,1.7581302529990603,1.481617731802132,0.1393697493040409,0.05990090192473313,-0.08233707380485315,0.2026611902091432,-0.331480137514097,0.09963866790635044,0.00038423567095261386,0.00024759083135031666,0.7217470245070011,0.07956536472161367
FR02MI01b,1.9232002898884115,0.00018044402337319068,1.996177,-,0.5699230456184815,0.003739074803298296,0.23115039999999998,0.08324414792832928,0.019271882693057855,0.027883748530818504,0.016047572125088932,1522.76557830945,1.7871490500577594,30.89475334273112,2.4339409713961047,0.0495901802217816,0.004557331750719864,1422.639524983578,2.1560584369163034,34.99999999999999,1.180134747439821,0.052348378014878974,0.005359266330030543,1.484982016077084,0.13687370229488657,1.727434939174559,1.5973430143889475,0.17830274056695186,0.06143311845501233,-0.07858117124166047,0.21472130256643981,-0.2634393254773698,0.10815966221549264,0.00035035617587603695,0.0002680057874462736,0.7056580785029649,0.08530814902559096
FR02MI01c,1.8652991566368404,4.103820691055903e-05,1.864143,-,0.5660231105027936,0.003650729342602483,0.22696439999999998,0.07164902743409031,0.01959615549693595,0.04279722129065836,0.016063140990698343,1522.2243746546308,1.8300229698705186,30.293223448891254,2.5155949216065943,0.048055595655984246,0.004519601991885675,1422.3806590272984,2.3490041156474493,34.99999999999999,1.1582869423456397,0.0486953272785367,0.005544240026735567,1.4837590181882572,0.13954422456937376,1.3478380551702553,1.649113105054824,0.10331034056321349,0.06268461984872035,-0.10053093263830669,0.22338087295404396,-0.2794433722777289,0.10950992909413855,0.00031421992502836605,0.0002753141023438649,0.723148271299167,0.08834739285880765
FR02MI02a,1.8629632054608551,5.597410809546435e-05,2.042063,*,0.4886213136759699,0.0037049177686530486,0.481706,-0.04750717692505076,0.019239257501090592,-0.12496843226576423,0.015330063976748054,1524.9999999999998,1.3536560434464635,29.766829317711537,2.877991434546422,0.03530263967402915,0.004509244983887025,1421.0554549597978,1.907632644226507,29.483919985245414,2.9569053740021007,0.0369817383640897,0.004806446798599255,1.0770749892292653,0.13638267572484003,2.826990272796218,1.5574256993959537,0.4644715779891005,0.062116141344585395,0.1722167259725205,0.20675881976700958,-0.2823435401157089,0.1073958697696606,0.00015813222143733446,0.0002632899035494707,0.8187115799037852,0.08276941980656004
FR02MI02b,1.8573040392312166,4.9615808223938397e-05,2.041802,*,0.48380062123068357,0.0036149445929249896,0.4959183,-0.02724984909762529,0.01866193362402456,-0.13642269999471388,0.014492846469657828,1524.9999999999998,1.1611485886540356,31.018196345804775,2.9299496020960802,0.03376378934640285,0.004505347160069755,1421.1872947560043,2.0759879625242172,30.665607499012093,3.1160980006472108,0.04001877685001962,0.0049198002071041665,1.0548192266975316,0.13906726848019435,2.654596509916639,1.610629149723739,0.4954079310822492,0.06121395442240034,0.16428020918636496,0.21537413058753388,-0.2518136317880835,0.10813341504590361,9.744270453754553e-05,0.00027102510293396787,0.8498370959127692,0.0857491066841534
FR02MI02c,1.784139047682215,5.3430137724732364e-05,2.024573,*,0.47618471094177656,0.003686697554219295,0.4887356,-0.05025671896370856,0.019110162409943045,-0.165554622786779,0.014511922628438544,1524.9999999999998,0.9011664508859378,33.860597524886494,2.1745922411373133,0.0359114361342571,0.004338623364305545,1423.2577116111863,1.9766310398980085,24.921958954957866,2.3902564385512797,0.04004163140823696,0.004514772814070052,0.9376861347167692,0.13419577116103706,2.001818464405039,1.5465909745869968,0.4905132030383225,0.06134709376509047,0.12799886595373666,0.20540631103740878,-0.17548535277420324,0.10522208047938754,-5.968055877153717e-05,0.00026057542615133105,0.8631929646857519,0.08222166260065947
FR02MI03a,0.9325624767730814,0.0009074323982711687,1.194898,-,0.19545379576529837,0.0037049207059662113,0.3974773,-0.06782370638076254,0.019079535730517287,0.05609617366875017,0.014876930578182875,1505.0000000000002,1.0829373433046494,25.130174003869683,1.7633130684588683,0.04354313911866873,0.004268332092962927,1420.0000000000005,1.2196893469386485,23.507700810784282,2.4289490247828738,0.03985913846315435,0.0044141697802574315,0.4955183298226679,0.13422756062042096,1.4486883577151284,1.5167355595008067,0.21747551827487724,0.06170424170140553,0.1597429005062089,0.19768651634854942,0.020654286341126375,0.10791542723548112,0.0001508803320255348,0.00025723268276263824,0.5038014409657934,0.08002428900170752
FR02MI03b,0.9681927730144283,0.00374235946691154,1.218496,-,0.21157711072966726,0.0036367107895393432,0.3354005,-0.05587062837425378,0.01892953452096011,0.0749923555239654,0.014887051297704486,1508.0452471736828,1.790497522750705,24.681826350178767,1.631308058208293,0.04388399720662224,0.004404279867391436,1421.164550342986,1.4976630974574974,23.735935248978052,2.5133032778864646,0.03987343303358378,0.004409865699597496,0.5601109691757317,0.13546243571153932,1.621299016671629,1.5284296624714158,0.2624057119788201,0.06078599808004664,0.11379909250514973,0.19818071999971543,-0.12158676982061326,0.10910317881011067,0.00023802480053137202,0.00025977677365059197,0.44486794173687777,0.08055805564653816
FR02MI03c,0.9863151550427748,0.004135076880300369,1.233067,-,0.2163667054966327,0.003695372642153646,0.2944622,-0.05640928012115268,0.018968938968273435,0.09059835228624254,0.015323772514624925,1510.4204408756432,1.9663172513423153,23.3439515988398,1.7348015223618454,0.04713276006912142,0.0045962044348518225,1424.8789110378666,2.3713345564325463,30.7911408282571,3.143919609996784,0.03975200243757413,0.0048744631335965564,0.6233587782722315,0.13020210377831623,1.9389968281249288,1.4994542524985959,0.3236083338351422,0.061578560175832485,0.15195622182758284,0.1991485648649113,-0.21213305613087635,0.10417642755924314,0.00028526418873289614,0.00025329662443588654,0.41121858840042175,0.08000409166990471
FR02MI04a,1.5586059150021858,0.00025278262997857723,1.500333,-,0.41196331365348227,0.0036584653672519837,0.05469516,-0.031902493426247035,0.019538449824787626,0.08562495626804724,0.01763767580667007,1520.1842253437176,1.8183177762735687,30.9329775179514,1.9489720895451381,0.07472950261245795,0.004688504895306355,1429.1500453455633,2.218972142135079,34.99999999999999,1.5345320568332648,0.07179182187154373,0.005175827664164666,0.8848002362570431,0.14834765052967255,1.0140648568526216,1.7270739937025723,0.1782574981260271,0.06346795013494108,0.023185040404426364,0.22950745793729274,0.033001923181202514,0.11539501493082818,0.00024769494030958304,0.0002907790171810526,0.3239474110579973,0.09177440527862193
FR02MI04b,1.543288667050584,0.0002833459851044397,1.722243,-,0.41027348738361985,0.003665613593644919,0.32474559999999997,-0.029780210377249615,0.019957008917437066,0.0777958099499808,0.018332785932322744,1520.7643197199664,1.7538285812323118,31.21909936710929,1.942854352436467,0.07678178266135742,0.004702481016387865,1428.8962651432307,2.2059666921238295,34.99999999999999,1.4227813672578415,0.07356064939384495,0.005219684544047351,0.881912462965493,0.14803897250434117,1.1138209013596196,1.7132821953768111,0.2127595337965742,0.06329172397770044,0.005333781699545891,0.22860902185928297,0.03105858537225989,0.1164130246830956,0.00020849905449012743,0.0002887138131970987,0.6041601998393148,0.09116304722263938
FR02MI04c,1.540023507224545,0.0002601430590949443,1.708695,-,0.4123122460023071,0.0037817136871966983,0.31853020000000004,-0.044944308039350525,0.019336420301329968,0.09250249127536912,0.017502514174933804,1520.5297262172055,1.7738230186482622,31.457528883244773,1.855834404429426,0.07664530828452418,0.004662660017499513,1429.377153255296,2.2058659430272627,34.99999999999999,1.5009806536956194,0.07283922547434814,0.0051296804946852495,0.913294851462571,0.1417629576225279,1.1937041323258422,1.6465249503295396,0.1521091151012196,0.062147887108661835,-0.0173083749582383,0.2207880860173836,0.0008005538027876753,0.11116990220490731,0.00023603590045132467,0.0002767168364632734,0.596795490379792,0.0877395063313908
FR02MI05a,0.9294098690613176,3.867350821453362e-05,1.186318,-,0.22671059342983857,0.0036694874355700288,0.4275817,-0.0009033146214133353,0.01902904694935839,-0.07005540560811294,0.01658268078494593,1523.679267988215,1.6456951711812653,34.1758125446361,1.5352212473720688,0.0659455062888826,0.004513398241245486,1429.0067744618354,1.8250114423955919,34.0882435817264,1.7141158174323303,0.06892449285318426,0.004999405555538984,0.6073789430948667,0.09627107867560791,-0.7427287558402025,1.195687260086634,-0.5297134138655201,0.058423374320572936,0.42223657564128303,0.17377990336769686,0.4577872932939312,0.07316749575977012,-0.0003693533537313382,0.00019493651048584863,0.7824771445770972,0.06624851565827054
FR02MI05b,1.0936758368757058,0.00014913048123418063,1.3580290000000002,-,0.24124946425472502,0.003641738331781392,0.38912090000000005,-0.01156670205537795,0.019635800878301166,-0.016904521772430913,0.01783043748922464,1522.5244500175788,1.8014908066695845,31.40539333487135,1.873198642141991,0.07090902464427534,0.004507314014585023,1429.8828477176748,1.9925211290332028,34.92149507368224,1.7323768168168492,0.07187475441006679,0.005088492347868601,0.5597341139557931,0.09746932105399274,-1.4538308036072658,1.2202931786926148,-0.488629058855721,0.05914937328442693,0.3684887612739767,0.17880190574823365,0.457127025853501,0.07405032452912567,-0.00046858476839828876,0.00019838591378191367,0.7829241509102333,0.06776106336645504
FR02MI05c,0.9265275062836889,0.00015070922958338405,1.1719620000000002,-,0.22106728027168296,0.00364544384445272,0.4037138,0.016986768304655044,0.019188042806845676,-0.06627004998392647,0.016741680640388418,1519.997452303434,2.234979377245774,34.99999999999999,1.4665448292440941,0.06290949994530154,0.004484092867936675,1426.6661022501723,1.97061499695888,32.53536041248539,1.8215480602756873,0.06565074264432227,0.005100223052134762,0.5834149785481842,0.08568048983471113,-0.8293137291151509,1.0836867229827696,-0.4777346872493591,0.055999103074025135,0.517581936705316,0.1633685915273434,0.49999999999999994,0.06290448175895406,-0.0003414655615650291,0.00017440053096488137,0.7458511331793753,0.06084473827253152
FR02MI05d,1.0684850143158175,0.00030076653610130625,1.323138,-,0.23449939279114335,0.003660625799408174,0.32791220000000004,-0.009209310523142734,0.01915252902013656,-0.050944711767943254,0.01647393017932318,1521.4293065773359,2.084127392567503,34.99999999999999,1.1575685090374401,0.06905300990658128,0.004590482816831236,1427.8583904082475,1.9494380968075118,33.739022336392864,2.0170767426003877,0.06647125731856642,0.0052168744472905855,0.5909376192501559,0.1007770058268949,-0.9345904755543242,1.237933675274645,-0.44863281835797564,0.05837549339662465,0.5115649436742534,0.17885179494879083,0.4340931997082038,0.07692496778642363,-0.0002862829491838387,0.00020254418754671324,0.6594772950923268,0.06823861686956748
FR02MI06a,1.8927499094952245,2.4408076730416638e-05,2.166489,*,0.42134951799276404,0.003657876389118709,0.42501990000000006,-0.06113583417084427,0.01952193191744591,-0.05714752910511881,0.01661158086080384,1519.9272647887242,2.1218185337306092,34.99999999999999,1.560405856867193,0.06290294260169532,0.00481504566945123,1425.7439702037404,1.9198695832836765,29.830730953441922,2.459904336552385,0.061412409798769364,0.005255737244473011,0.9754785570342851,0.15033507723227524,1.4413900302738714,1.748878486123963,0.495333789741603,0.06451274131648553,0.1486477698785028,0.23458367204273603,0.0006109082481793813,0.11561866606844916,0.0001886608492866769,0.0002944871553780689,0.7538773112103759,0.0932578689567366
FR02MI06b,1.8803501419028368,1.9670690617403773e-05,2.242838,*,0.4180036332078721,0.003658030933710071,0.44160950000000004,-0.04753361578763441,0.01923090139585246,-0.06523395623811062,0.01710513873036393,1520.7058918828664,2.011376816429508,34.99999999999999,1.6095887515437721,0.06328229438134608,0.004864189965074408,1424.7941642341355,1.8757558467768507,30.703152544794158,2.267041892861251,0.06162168411408547,0.005330071225268843,0.9208841022723531,0.14324868861555679,0.7356195210290899,1.6650254755100267,0.49189596224003007,0.06271164835219101,0.07876667167692533,0.22508974028087378,0.06030550963311768,0.11152534955331088,4.6374640350202835e-05,0.0002798896665814748,0.8173970372351471,0.08887048848025787
FR02MI06c,1.8222245959213426,1.4225424915618706e-05,2.1861509999999997,*,0.41064405122054987,0.0037022025326933442,0.4272933,-0.05122699848529526,0.019600215297738123,-0.09626104190670311,0.016907614199661854,1521.8088472785394,2.0635244181889254,34.99999999999999,1.6927708337806946,0.056891564861740525,0.0046150960219613025,1425.8818669417499,1.975124470594892,29.929157648931973,2.4940750805640772,0.05662915587017631,0.005181005074357451,0.975475987240376,0.1483143323129818,1.0558549318097672,1.7253315791348176,0.510854260413599,0.0643422211171115,0.11568486184248787,0.22966886696511407,0.02898386455537232,0.11584156008562235,0.0001690578548022323,0.00029058175720598556,0.7774473233186548,0.09185835633053278
FR02MI07a,1.6052383953165739,0.0004907038178119757,1.697527,-,0.31574836492328273,0.003659556461292747,0.2202228,-0.008446863508292102,0.01868903284476807,-0.12277767618183358,0.015168802803496759,1523.3210240271228,3.1082492500327548,34.99999999999999,2.800333129091422,0.02747835621168801,0.0046131912196492025,1420.0000000000002,1.6473927058157065,30.615149480892153,3.133221454795098,0.03638471105732873,0.005078692156620793,0.9017727996715731,0.1265519246309761,2.695764875754147,1.4472160869955515,0.6936147162345371,0.059312066788564544,0.11342614745969808,0.19596249786881093,-0.04643234137401117,0.0999351529932608,0.000459814452415985,0.00024392331734069677,0.4015552327775434,0.07723289870874528
FR02MI07b,1.6312883006932257,0.0004604837912637334,1.7122119999999998,-,0.3177704123818376,0.003650456243590221,0.23496750000000002,-0.010435861269821012,0.01920938031373144,-0.11341090155547374,0.015221253959451151,1520.6704556849381,3.5910244402103664,34.42959074680833,3.135010749296279,0.027234566212228715,0.0047602940821762,1420.0000000000002,1.6795714983660475,31.734356276658154,3.074342283391626,0.03714384505737044,0.005198941455142597,0.9496938730545228,0.12627348261190524,3.163102854698817,1.4486750917226865,0.6750144368883315,0.0590571757478082,0.20013665880953568,0.19681915730640512,-0.07158380147020853,0.0999878843928812,0.0005522371013823004,0.00024355437624922434,0.38826534599920853,0.07737471195756038
FR02MI07c,1.6462534988528936,0.00045841928475630843,1.673218,-,0.31737642009878037,0.003617985132758893,0.227008,-0.011477614395549922,0.019073839130347204,-0.11040428867555735,0.015035657984752402,1522.2903263205542,3.318423199234161,34.99999999999999,2.8958757800217136,0.026784410973760563,0.004710371133359352,1420.0000000000002,1.666354666082884,31.26078011090252,3.142620506209254,0.036827163320544753,0.005147724813539303,0.9519264698174763,0.12642977222252583,3.1551011357226133,1.4603760663874579,0.6637561275131787,0.0594565514168618,0.18292158111394025,0.19887681303935056,-0.07579620029782792,0.09973083055152582,0.000556097421938776,0.0002452219227253601,0.37983224485872,0.07811652838656599
FR02MI08a,1.5563704739389193,0.0025566091517364273,1.7570139999999999,-,0.35875492357754685,0.00366718206125334,0.2920592,-0.018854885079969408,0.019146889238574393,-0.01600910293964242,0.016543394616481584,1522.5132051303922,2.2596298321284665,32.99758263641388,2.384767501838849,0.0506243742138036,0.004458413506111432,1433.0034177389764,2.449559239393481,34.99999999999999,1.158140672204062,0.06343988630473425,0.004842817028122373,0.7331343074961575,0.13185082384283972,-0.8400211115244319,1.5391115331183134,0.535793924122386,0.06261506224980101,-0.19852078785554933,0.2083172300835957,0.049192943334337776,0.10395289891495793,2.584933129246585e-05,0.00025759678158111484,0.6538441254728052,0.08224061736121713
FR02MI08b,1.5788180624616317,0.0024535862439385835,1.802662,-,0.3593890688448815,0.0036774504519040264,0.29692579999999996,-0.02473663242224422,0.019056928076964987,-0.019083096442675144,0.01652798720565527,1520.5093154729536,2.4695451659050134,34.99999999999999,2.066086121994414,0.05312124313577268,0.004470204370140699,1429.9675329276993,2.6339186986037966,34.99999999999999,0.9951733298430397,0.061884658932049204,0.004798147626280936,0.7752176428561683,0.14159769534147468,-0.7424953846452954,1.6199771059347783,0.5777260357109567,0.0620860343835104,-0.17946224724862175,0.21288955321692812,-0.016759585734385733,0.11220019701472245,1.9270645280174387e-05,0.00027424696330713384,0.6795331541369899,0.0857039032047751
FR02MI08c,1.585447268442147,0.0022221616177654207,1.836754,-,0.35602409754441267,0.003631056673516181,0.293536,-0.021400083148038807,0.01898404619111201,-0.015175205620738565,0.016257980062658665,1520.0659661630364,2.661988442979929,34.99999999999999,2.4301210147862653,0.04859447753119134,0.004557377461682015,1431.1223332897623,2.6388224147832346,34.99999999999999,0.9984933959135258,0.06350912165312993,0.0048227028518543534,0.7271357113134924,0.13775198746444936,-1.0606816657690754,1.5880444838812198,0.5889376883356329,0.06183149986449212,-0.20822267619780782,0.21143620611259534,0.02981206945656795,0.10948962490950125,-4.5078383867912464e-05,0.0002676033309011107,0.6868536759423295,0.08441179032462619
FR02MI09a,1.3212412884863585,0.0033610868906111136,1.517224,-,0.1698252746712403,0.003625176444475457,0.31675,-0.058429095956179754,0.019653835985184675,0.059064080720135144,0.0183809456601441,1524.6110565266083,1.0515812025261257,32.85526269945228,1.5830044575372217,0.09061190636404692,0.004677718289173349,1431.902446985076,1.69453435148766,32.67670106356591,1.8148541152001927,0.07967005973854176,0.0053436129083585405,0.9628857743700888,0.14187738835260819,0.6357430386653842,1.6697713376706127,0.4092438279544273,0.062454426864132315,-0.006631371738993134,0.22665469342069097,-0.28226485434293214,0.1103922436485707,9.665015294673768e-05,0.00027930976150103453,0.6999801802114604,0.08945648528780988
FR02MI09b,1.308553453228445,0.0035538571862555345,1.510694,-,0.1676759434470676,0.0036698793709023353,0.3102689,-0.05926690625445655,0.01978543296897447,0.06522118134339742,0.01835854093722242,1524.800754079248,1.0928043639066547,32.12708604567307,1.6387417990175215,0.09144439889118179,0.004374483320466339,1431.9594472892,1.7080523449302367,33.397746915569655,1.816067927068921,0.08049744918494481,0.005124045834117449,0.9629002345313702,0.14302160952405266,0.8197512827608902,1.678725221566334,0.3967653989924707,0.06366790760500661,0.008366483685372895,0.22721006439659838,-0.254927103596409,0.10952919057903503,0.00015012498044217557,0.0002814415857560878,0.6683199939615769,0.08990982894005586
FR02MI09c,1.3435542712610367,0.003962718022581977,1.503111,-,0.16730438263827888,0.0036770272308503382,0.3092152,-0.07121648941764554,0.01975204098003106,0.0844859504169404,0.019503555599073453,1524.9999999999998,1.065032414442385,30.25102568021878,1.8358413479866142,0.09328059476228384,0.004533901917932392,1433.3175093241462,1.8565233165276631,34.98073794729317,1.6919205134624085,0.082679997071156,0.005161248587462889,0.9322718616851785,0.13670509145553175,0.33737295678078394,1.6018483999418311,0.38343801660153515,0.06312318853939002,-0.03593517560724947,0.21678895358509176,-0.22420776207258244,0.10629959297144873,4.974664715967551e-05,0.0002686766270357632,0.7022217530287082,0.0858869984449291
FR02MI10a,1.580764945416002,0.0022034526231051407,1.791368,-,0.3538389662711323,0.0036592953222550034,0.34232779999999996,-0.18566542539270495,0.01962520695685135,0.11835113966818374,0.01988087722874653,1519.675166296881,0.6340666144005568,31.85314224573546,0.8937266555462104,0.22994169661111327,0.004628186349464204,1428.8831377887889,0.84660228994859,34.99999999999999,0.5999758370696461,0.2255246186574116,0.005421764591145858,0.9358548373837756,0.1226917580247431,1.3262267942484571,1.479221304302304,0.48411955940883483,0.06103530340859599,0.24360661507097003,0.20726917562911432,-0.3409151942957024,0.09388123696876013,0.00040679733846986924,0.0002450585681289815,0.5970643631211723,0.08045925197655118
FR02MI10b,1.531985539280581,0.0015777111276772276,1.741971,-,0.351153227537448,0.0036174038393939245,0.3419952,-0.17771056221861864,0.0200548884372495,0.16233747572768434,0.019521886321752942,1518.180360571646,0.6418665857088028,31.894976473363112,0.913815344272727,0.2268733533856821,0.004758230389860591,1427.9419688147625,0.9029817711902327,34.99999999999999,0.5820553377224136,0.2176257023641479,0.0054963943187978015,0.9814572319724795,0.11201296905155951,1.772815738457607,1.3917464169574187,0.48663698692941637,0.061823337214401926,0.2807625513974472,0.20052721660206158,-0.4301399681115341,0.08435205661295865,0.00041718870912682934,0.0002280241964417232,0.6007648827984599,0.07685066759345513
FR02MI10c,1.5089496109064988,0.0015208450962820865,1.7447099999999998,-,0.35459980348874426,0.0036914065261715243,0.3272449,-0.17999989380760323,0.019980892360347037,0.12122426249181974,0.01980502182893808,1519.5776777348615,0.6504328396264493,31.93563057138575,0.8965405127046102,0.23076141296600053,0.004703928833438482,1428.8445696533968,0.8548754864044882,34.99999999999999,0.6399106021590969,0.2268581668729287,0.005290620125252557,1.0418598945515352,0.11796470433634958,3.1155500164174033,1.4219673233098291,0.47574361787167485,0.0604972766164798,0.49182350680066567,0.200740500274164,-0.40064403827176137,0.08976519528172347,0.00067794158127315,0.00023503143435320558,0.4751421756935723,0.07748024434152297
FR04MI01a,1.418083790580847,0.0035260312858788685,1.4716639999999999,-,0.26931302036134286,0.00370070185259577,0.2382482,-0.006285147646783998,0.01966954455952657,-0.020710297990736752,0.017991699758362772,1521.6421550860953,1.6919031007136645,32.46756308637354,1.6663218941244524,0.08176846827176716,0.00457786619798808,1427.794503724197,1.859139756111053,34.81172290756604,1.4562158317816447,0.08180475391573999,0.005255853851323281,1.1525473263412913,0.13967048850387026,2.4842085548426014,1.6256992466728766,0.4565762260881056,0.06358476487667618,0.4170288545970124,0.2184699752012402,-0.12754677157131267,0.10958110667077871,0.0005830869580546122,0.0002737330641200978,0.47386361507705244,0.08692006499042605
FR04MI01b,1.3734038976302745,0.003388957187878276,1.593318,-,0.25769776496517066,0.003695392441367863,0.2671485,-0.029221822316740705,0.018857759819452622,-0.013156966082134916,0.01727191514453274,1520.497035100657,1.7071483466194215,34.99999999999999,1.1285544331761186,0.084337590427528,0.004680757278185641,1424.4112666235492,1.5299780789531592,34.99999999999999,0.9909993579961309,0.09104172106458834,0.005283910523023252,1.2970546688111748,0.12355900217854052,3.720992424508422,1.429955606690324,0.3614139189431869,0.061102611222715694,0.5402344248641155,0.19336018791468945,-0.11117215428379447,0.09778137424766759,0.0008936525008248309,0.00024083831385364956,0.4139770116469838,0.07670178039970194
FR04MI01c,1.3903516111136998,0.00184079603385293,1.627149,-,0.25934420586296375,0.003766558022976344,0.3085167,-0.01346472774306191,0.01877978797564843,-0.06958108251955993,0.016002856834632023,1523.9537534758747,1.3659554447650664,34.99999999999999,1.1049396392023723,0.07764521835074503,0.004501108504589399,1428.0281277522076,1.5189292712662232,34.99999999999999,0.7802512871727797,0.08605525487306162,0.005080209886104425,1.115920736717777,0.1434676454794688,1.5064401269406693,1.6523733714537399,0.3259581604204186,0.061826450016902214,0.2634861534063231,0.2182948031420259,0.05943871100324526,0.11385197794640291,0.0005096747468061168,0.0002787539897178243,0.5784151252693762,0.08758369024398725
FR04MI02a,1.4747968323614575,0.00415869191301264,1.767018,-,0.31694460116183937,0.003621302237190049,0.3945637,-0.026527513716194936,0.01918524668466531,-0.06125020744491811,0.016135404628042343,1524.9999999999998,1.6843020568016076,33.174700930668784,2.638329770472243,0.039450328500845816,0.0043535828028394225,1425.253681429359,2.3962193694026324,25.489358636615858,2.7626965506241703,0.0380185382193091,0.0047513226261990515,0.8234457462559985,0.14402572161788188,-0.8379849439430995,1.658860896251772,0.5644999881708879,0.061906895405282034,-0.031509214917695746,0.21999635956487176,-0.1442866173511745,0.11250939117187596,-7.719421680372114e-05,0.00027985082103837493,0.8266126375028463,0.08800573000319868
FR04MI02b,1.349578481620238,0.0033356687939415357,1.627051,-,0.2902521594776024,0.003678606445072049,0.4647801,-0.021503150144307256,0.01926930654073615,-0.04889379985072853,0.016887279879453328,1517.6402998622698,2.3643464502423415,32.41217369086179,1.998017683494947,0.061669141387732815,0.004565452956309656,1429.0362878979822,1.9919493519392717,33.2081886179244,1.8812308647723992,0.07345627560838665,0.005082517093907003,0.5686196271908808,0.11278515755056027,-3.1770630212623803,1.2975531113246401,0.6131263366379544,0.058918624420457345,-0.048847598245036844,0.17869920823444965,0.35762448994689766,0.09094187197694004,-0.0005365338802232958,0.0002180198503350607,1.0093495383755193,0.06985855945259763
FR04MI02c,1.4109597216959244,0.0037211328514264214,1.7544330000000001,-,0.30043040856469205,0.0036884947160018304,0.42300459999999995,-0.027423429669359418,0.018853594120452833,-0.07206854013907152,0.015905714225781655,1524.184770176452,1.8823460170243587,34.99999999999999,1.9433651988648808,0.049460448381422335,0.004682273242624207,1425.726071409079,2.2626870479069634,32.880082340237536,2.436470462663178,0.0519434880299678,0.005321058623026858,0.8289388300844266,0.1395753111578738,-1.1796654430506825,1.6092027828895688,0.5896917961077242,0.060669133543717745,0.08422727830073326,0.21661322911867606,0.03539657246631644,0.10824286995051749,-0.00012622938162021763,0.000271234322300074,0.8805930108169184,0.08567115607637632
FR04MI03a,0.7332912169249108,0.003020918104674714,0.8969982,-,0.09627309941755817,0.0036427474892227795,0.22862689999999997,-0.036952907022839286,0.01899414746919215,0.009141410218767278,0.015000317428305997,1524.9999999999998,2.0943357822053263,34.99999999999999,2.3825071511862173,0.03251067046824287,0.004167507969273569,1428.3942994611598,4.50362576496727,30.993170545301584,3.346068621445879,0.02110767715059753,0.00448974428275796,0.7422728777048987,0.1322458330706159,-0.7915340689522937,1.5109620422759176,0.7344532803978481,0.05910567495908876,0.1673729016502978,0.19918393786234326,-0.25400555647821027,0.1052831528763058,-0.00014879753456940832,0.0002549627759752871,0.6599007827784629,0.07989263991005752
FR04MI03b,0.7367744993900788,0.0014898761338867814,0.9294315999999999,-,0.09686082895827466,0.003625014121694869,0.2672613,-0.050945048253910816,0.019197714073859725,0.04985025134879549,0.015339196136343308,1522.6189707262515,3.1428220033570486,34.99999999999999,2.818560510416337,0.029513679683375954,0.004150399340086632,1430.0285725883998,4.115940770857473,31.245901047964992,3.3167483666546222,0.024453589563350444,0.004474455921211975,0.8591663524525779,0.13822114336854588,-0.03316413115615022,1.5710458235034137,0.6337066598258418,0.060371240096528035,0.2920689802205032,0.20652275217493474,-0.27135345949225126,0.1106202253323997,4.124195844076117e-05,0.00026559918139192914,0.6534765674681617,0.08300385096838352
