Repository: sarahshi/PyIRoGlass

# PyIRoGlass
PyIRoGlass is a Bayesian MCMC-founded Python algorithm, written in the open-source language Python3, for determining $\mathrm{H_2O}$ and $\mathrm{CO_2}$ species concentrations in the transmission FTIR spectra of basaltic to andesitic glasses. We leverage a database of naturally degassed melt inclusions and back-arc basin basalts to delineate the fundamental shape and variability of the baseline underlying the $\mathrm{CO_{3}^{2-}}$ and $\mathrm{H_2O_{m, 1635}}$ peaks, in the mid-infrared region.

File: DANRH_Epsilon_OF_F.csv
,Density,Tau,Na/Na+Ca,epsilon_H2OT_3550,sigma_epsilon_H2OT_3550,epsilon_H2Om_1635,sigma_epsilon_H2Om_1635,epsilon_CO2,sigma_epsilon_CO2
FI45MI02a,2804.7999806375105,0.6399267811126632,0.262653656342697,61.3962937038543,7.17435165949623,29.113680274149516,8.239322618043543,347.40042920269536,15.188334658761452
FI45MI02b,2804.617908898368,0.6399267811126632,0.262653656342697,61.3962937038543,7.17435165949623,29.113680274149516,8.239322618043543,347.40042920269536,15.188334658761452
FI45MI02c,2806.621904006146,0.6399267811126632,0.262653656342697,61.3962937038543,7.17435165949623,29.113680274149516,8.239322618043543,347.40042920269536,15.188334658761452
FI45MI08a,2824.018716241178,0.6342027964394652,0.25069895215616983,60.987780410424094,7.144342322505453,28.40247212189685,8.20371676671832,351.64680348968204,14.898920899200833
FI45MI08b,2770.3299632389326,0.6342027964394652,0.25069895215616983,60.987780410424094,7.144342322505453,28.40247212189685,8.20371676671832,351.64680348968204,14.898920899200833
FI45MI10a,2788.2780961107055,0.6559066306738109,0.43744041771479925,62.536754649410334,7.2584031882101225,31.09918511536179,8.338329584551182,285.31524519348943,19.08401263562281
FI45MI10b,2787.8774200335884,0.6559066306738109,0.43744041771479925,62.536754649410334,7.2584031882101225,31.09918511536179,8.338329584551182,285.31524519348943,19.08401263562281
FR01MI02a,2837.2198839195053,0.6285618048799789,0.2391699878065173,60.58519022688151,7.1148196541337665,27.701575908341184,8.168552610403689,355.74195273018967,14.616145924093441
FR01MI02b,2837.056027277822,0.6285618048799789,0.2391699878065173,60.58519022688151,7.1148196541337665,27.701575908341184,8.168552610403689,355.74195273018967,14.616145924093441
FR01MI02c,2837.1656061695107,0.6285618048799789,0.2391699878065173,60.58519022688151,7.1148196541337665,27.701575908341184,8.168552610403689,355.74195273018967,14.616145924093441
FR01MI03a,2741.508714721213,0.6571728598626738,0.3960992304029122,62.62712376912547,7.2650802858264605,31.256514768244386,8.346150353881331,299.9998540349644,18.209123072753876
FR01MI03b,2743.0652235067455,0.6571728598626738,0.3960992304029122,62.62712376912547,7.2650802858264605,31.256514768244386,8.346150353881331,299.9998540349644,18.209123072753876
FR01MI03c,2745.23266640989,0.6571728598626738,0.3960992304029122,62.62712376912547,7.2650802858264605,31.256514768244386,8.346150353881331,299.9998540349644,18.209123072753876
FR01MI04a,2718.658497178686,0.66921372751373,0.3891133974938451,63.4864647318856,7.328695953007862,32.75259900371144,8.420344285781175,302.4812589091795,18.058874077830765
FR01MI04b,2719.448815699892,0.66921372751373,0.3891133974938451,63.4864647318856,7.328695953007862,32.75259900371144,8.420344285781175,302.4812589091795,18.058874077830765
FR01MI04c,2720.3185104264617,0.66921372751373,0.3891133974938451,63.4864647318856,7.328695953007862,32.75259900371144,8.420344285781175,302.4812589091795,18.058874077830765
FR02MI01a,2658.4536502961705,0.686791758577838,0.5756068967934834,64.74098579928832,7.421952591508396,34.93667875009545,8.528099533295258,236.23777954240165,21.862200239340876
FR02MI01b,2653.714434151554,0.686791758577838,0.5756068967934834,64.74098579928832,7.421952591508396,34.93667875009545,8.528099533295258,236.23777954240165,21.862200239340876
FR02MI01c,2656.717856854549,0.686791758577838,0.5756068967934834,64.74098579928832,7.421952591508396,34.93667875009545,8.528099533295258,236.23777954240165,21.862200239340876
FR02MI02a,2763.3931311912634,0.6501710486320669,0.4470643442726649,62.12741366696795,7.228189135759851,30.386535983874282,8.302859563151632,281.89677547332474,19.284401530294843
FR02MI02b,2763.721225342102,0.6501710486320669,0.4470643442726649,62.12741366696795,7.228189135759851,30.386535983874282,8.302859563151632,281.89677547332474,19.284401530294843
FR02MI02c,2767.970066203879,0.6501710486320669,0.4470643442726649,62.12741366696795,7.228189135759851,30.386535983874282,8.302859563151632,281.89677547332474,19.284401530294843
FR02MI03a,2756.8563118174766,0.64878720975382,0.45549193424747836,62.02865089767256,7.22090693915427,30.214593264282144,8.294290600911205,278.90325084804414,19.458928313148853
FR02MI03b,2752.559919805379,0.64878720975382,0.45549193424747836,62.02865089767256,7.22090693915427,30.214593264282144,8.294290600911205,278.90325084804414,19.458928313148853
FR02MI03c,2750.379888683422,0.64878720975382,0.45549193424747836,62.02865089767256,7.22090693915427,30.214593264282144,8.294290600911205,278.90325084804414,19.458928313148853
FR02MI04a,2720.3534014648885,0.6679685960197479,0.47452556307303473,63.397601327037215,7.3221074220181075,32.597890750683945,8.41268658133268,272.1424050109738,19.84995066699554
FR02MI04b,2721.320206928139,0.6679685960197479,0.47452556307303473,63.397601327037215,7.3221074220181075,32.597890750683945,8.41268658133268,272.1424050109738,19.84995066699554
FR02MI04c,2721.5263915239925,0.6679685960197479,0.47452556307303473,63.397601327037215,7.3221074220181075,32.597890750683945,8.41268658133268,272.1424050109738,19.84995066699554
FR02MI05a,2814.958626912428,0.6411717394468782,0.4709971257112228,61.48514475051677,7.180885559753453,29.268367011983486,8.247056844487068,273.39572466260734,19.777784239134988
FR02MI05b,2801.081798561132,0.6411717394468782,0.4709971257112228,61.48514475051677,7.180885559753453,29.268367011983486,8.247056844487068,273.39572466260734,19.777784239134988
FR02MI05c,2815.2033053648684,0.6411717394468782,0.4709971257112228,61.48514475051677,7.180885559753453,29.268367011983486,8.247056844487068,273.39572466260734,19.777784239134988
FR02MI05d,2803.2012628487923,0.6411717394468782,0.4709971257112228,61.48514475051677,7.180885559753453,29.268367011983486,8.247056844487068,273.39572466260734,19.777784239134988
FR02MI06a,2763.470368379538,0.6416082336490407,0.4864885529988029,61.516296770354195,7.183176988816973,29.322601649690085,8.249767696896496,267.8930875854943,20.0935744355295
FR02MI06b,2764.288262533436,0.6416082336490407,0.4864885529988029,61.516296770354195,7.183176988816973,29.322601649690085,8.249767696896496,267.8930875854943,20.0935744355295
FR02MI06c,2768.1287700873827,0.6416082336490407,0.4864885529988029,61.516296770354195,7.183176988816973,29.322601649690085,8.249767696896496,267.8930875854943,20.0935744355295
FR02MI07a,2761.2207328954214,0.6317152287473254,0.41902458575817575,60.81024596046219,7.131317052728487,28.093390507787333,8.188219237023016,291.8566463083914,18.697196168123572
FR02MI07b,2759.555272227833,0.6317152287473254,0.41902458575817575,60.81024596046219,7.131317052728487,28.093390507787333,8.188219237023016,291.8566463083914,18.697196168123572
FR02MI07c,2758.5994092758406,0.6317152287473254,0.41902458575817575,60.81024596046219,7.131317052728487,28.093390507787333,8.188219237023016,291.8566463083914,18.697196168123572
FR02MI08a,2725.542719223807,0.6610222400260743,0.44045852132899665,62.901848992548736,7.285393924049508,31.734802309115906,8.36990405193417,284.2431987937773,19.146982235956173
FR02MI08b,2723.825778707895,0.6610222400260743,0.44045852132899665,62.901848992548736,7.285393924049508,31.734802309115906,8.36990405193417,284.2431987937773,19.146982235956173
FR02MI08c,2723.3191627980864,0.6610222400260743,0.44045852132899665,62.901848992548736,7.285393924049508,31.734802309115906,8.36990405193417,284.2431987937773,19.146982235956173
FR02MI09a,2801.663241195988,0.6570026020073362,0.35568991826937063,62.614972688857556,7.26418233684144,31.235360138800985,8.345098975368323,314.3534558741527,17.329393750479294
FR02MI09b,2802.388090280172,0.6570026020073362,0.35568991826937063,62.614972688857556,7.26418233684144,31.235360138800985,8.345098975368323,314.3534558741527,17.329393750479294
FR02MI09c,2800.389391978366,0.6570026020073362,0.35568991826937063,62.614972688857556,7.26418233684144,31.235360138800985,8.345098975368323,314.3534558741527,17.329393750479294
FR02MI10a,2773.6097039698416,0.6581433970255675,0.33076843537055245,62.696389736008044,7.270199796741969,31.37710452900076,8.352142405340693,323.20569868367227,16.773065514634602
FR02MI10b,2777.026181889981,0.6581433970255675,0.33076843537055245,62.696389736008044,7.270199796741969,31.37710452900076,8.352142405340693,323.20569868367227,16.773065514634602
FR02MI10c,2778.6425181244645,0.6581433970255675,0.33076843537055245,62.696389736008044,7.270199796741969,31.37710452900076,8.352142405340693,323.20569868367227,16.773065514634602
FR04MI01a,2801.222283177503,0.6421327134255947,0.4509807833140655,61.553728205462825,7.185930707570968,29.387768541999108,8.253024408357852,280.50563556869236,19.36561594576333
FR04MI01b,2804.2755297934245,0.6421327134255947,0.4509807833140655,61.553728205462825,7.185930707570968,29.387768541999108,8.253024408357852,280.50563556869236,19.36561594576333
FR04MI01c,2803.1166284315136,0.6421327134255947,0.4509807833140655,61.553728205462825,7.185930707570968,29.387768541999108,8.253024408357852,280.50563556869236,19.36561594576333
FR04MI02a,2808.154831924414,0.6363566138343087,0.43443770802800347,61.141495538547105,7.155628068503833,28.670085083344645,8.21712340452535,286.3818235886006,19.021247636283306
FR04MI02b,2816.8526649156893,0.6363566138343087,0.43443770802800347,61.141495538547105,7.155628068503833,28.670085083344645,8.21712340452535,286.3818235886006,19.021247636283306
FR04MI02c,2812.5825411204046,0.6363566138343087,0.43443770802800347,61.141495538547105,7.155628068503833,28.670085083344645,8.21712340452535,286.3818235886006,19.021247636283306
FR04MI03a,2814.4167096801775,0.6678578044885081,0.31797161783035793,63.38969428047874,7.321521288092684,32.58412484376473,8.412005038557902,327.75119609708236,16.482885202649854
FR04MI03b,2814.1666441382063,0.6678578044885081,0.31797161783035793,63.38969428047874,7.321521288092684,32.58412484376473,8.412005038557902,327.75119609708236,16.482885202649854
FR04MI03c,2813.8538090387847,0.6678578044885081,0.31797161783035793,63.38969428047874,7.321521288092684,32.58412484376473,8.412005038557902,327.75119609708236,16.482885202649854
FR04MI04a,2795.7160699912697,0.6537428264149733,0.4272900524586244,62.38232677187687,7.246998680849879,30.830331280729737,8.324956784000053,288.92070872941855,18.871367057147435
FR04MI04b,2798.174366608173,0.6537428264149733,0.4272900524586244,62.38232677187687,7.246998680849879,30.830331280729737,8.324956784000053,288.92070872941855,18.871367057147435
FR04MI04c,2797.0573851242493,0.6537428264149733,0.4272900524586244,62.38232677187687,7.246998680849879,30.830331280729737,8.324956784000053,288.92070872941855,18.871367057147435
FR04MI05a,2792.290218259009,0.6510816139110585,0.4057324323082772,62.192399518999636,7.232982440426669,30.499674206030846,8.308495591246741,296.57808966220864,18.41512596703415
FR04MI05b,2792.8117256224555,0.6510816139110585,0.4057324323082772,62.192399518999636,7.232982440426669,30.499674206030846,8.308495591246741,296.57808966220864,18.41512596703415
FR04MI05c,2792.3836617365273,0.6510816139110585,0.4057324323082772,62.192399518999636,7.232982440426669,30.499674206030846,8.308495591246741,296.57808966220864,18.41512596703415
FR04MI07a,2825.4269921233818,0.663288221328851,0.35782057440880455,63.06356911195838,7.2973622995740515,32.016351696019925,8.383871742077735,313.5966355209482,17.376445526173658
FR04MI07b,2824.6602981042843,0.663288221328851,0.35782057440880455,63.06356911195838,7.2973622995740515,32.016351696019925,8.383871742077735,313.5966355209482,17.376445526173658
FR04MI07c,2822.116971805057,0.663288221328851,0.35782057440880455,63.06356911195838,7.2973622995740515,32.016351696019925,8.383871742077735,313.5966355209482,17.376445526173658
FR04MI08a,2775.637310010659,0.6568134050095361,0.38882103013157593,62.60146994678344,7.2631845538448685,31.211852310793134,8.343930568471306,302.58510934580454,18.052569871629615
FR04MI08b,2779.0425054660186,0.6568134050095361,0.38882103013157593,62.60146994678344,7.2631845538448685,31.211852310793134,8.343930568471306,302.58510934580454,18.052569871629615
FR04MI08c,2779.7105711925724,0.6568134050095361,0.38882103013157593,62.60146994678344,7.2631845538448685,31.211852310793134,8.343930568471306,302.58510934580454,18.052569871629615
FR04MI08d,2780.0500910591686,0.6568134050095361,0.38882103013157593,62.60146994678344,7.2631845538448685,31.211852310793134,8.343930568471306,302.58510934580454,18.052569871629615
FR06MI01a,2760.416331050354,0.6589353364730292,0.4988296274951875,62.752909417724645,7.274378283461843,31.47550342824354,8.357030264216867,263.5094725166837,20.343241187572364
FR06MI01b,2756.653464525015,0.6589353364730292,0.4988296274951875,62.752909417724645,7.274378283461843,31.47550342824354,8.357030264216867,263.5094725166837,20.343241187572364
FR06MI01c,2756.7213111723304,0.6589353364730292,0.4988296274951875,62.752909417724645,7.274378283461843,31.47550342824354,8.357030264216867,263.5094725166837,20.343241187572364
FR06MI02a,2736.131457399292,0.6563772474626364,0.4801086220701154,62.57034195359143,7.260884564501581,31.15765950268272,8.341236727944262,270.159272864998,19.96384896969044
FR06MI02b,2740.2051538899314,0.6563772474626364,0.4801086220701154,62.57034195359143,7.260884564501581,31.15765950268272,8.341236727944262,270.159272864998,19.96384896969044
FR06MI02c,2741.827213883774,0.6563772474626364,0.4801086220701154,62.57034195359143,7.260884564501581,31.15765950268272,8.341236727944262,270.159272864998,19.96384896969044
FR06MI03a,2652.2343973975944,0.6532136675290149,0.4180135007958821,62.344561394855,7.244210802388774,30.76458300657856,8.321684878104495,292.21578904574847,18.675826674733234
FR06MI03b,2667.121500686267,0.6532136675290149,0.4180135007958821,62.344561394855,7.244210802388774,30.76458300657856,8.321684878104495,292.21578904574847,18.675826674733234
FR06MI03c,2653.703795758511,0.6532136675290149,0.4180135007958821,62.344561394855,7.244210802388774,30.76458300657856,8.321684878104495,292.21578904574847,18.675826674733234
FR06MI04a,2789.096956149252,0.6708876047492346,0.3442815863014192,63.605927159078256,7.337556803070329,32.960579144073336,8.43063357296149,318.4057558533285,17.076114685304514
FR06MI04b,2788.2718264910804,0.6708876047492346,0.3442815863014192,63.605927159078256,7.337556803070329,32.960579144073336,8.43063357296149,318.4057558533285,17.076114685304514
FR06MI04c,2788.295333919489,0.6708876047492346,0.3442815863014192,63.605927159078256,7.337556803070329,32.960579144073336,8.43063357296149,318.4057558533285,17.076114685304514
FR06MI05a,2774.3894796568848,0.656731056362815,0.5143159235613868,62.59559283166133,7.262750282463917,31.201620447463867,8.343421990617394,258.0086580766005,20.654250032277947
FR06MI05b,2774.387837403064,0.656731056362815,0.5143159235613868,62.59559283166133,7.262750282463917,31.201620447463867,8.343421990617394,258.0086580766005,20.654250032277947
FR06MI05c,2773.926091784606,0.656731056362815,0.5143159235613868,62.59559283166133,7.262750282463917,31.201620447463867,8.343421990617394,258.0086580766005,20.654250032277947
FR06MI06a,2841.1900100453186,0.6316683691843638,0.3908578550943412,60.80690165479278,7.131071785041299,28.087568182066335,8.187927163609846,301.861618323858,18.096462160645938
FR06MI06b,2840.901638063573,0.6316683691843638,0.3908578550943412,60.80690165479278,7.131071785041299,28.087568182066335,8.187927163609846,301.861618323858,18.096462160645938
FR06MI06c,2842.571013112728,0.6316683691843638,0.3908578550943412,60.80690165479278,7.131071785041299,28.087568182066335,8.187927163609846,301.861618323858,18.096462160645938
FR06MI07a,2734.9059422861196,0.6574081401792372,0.4277474251987983,62.643915417336665,7.266321239701709,31.285748473217083,8.347603154554868,288.75824750803326,18.880978029941577
FR06MI07b,2738.8673536555248,0.6574081401792372,0.4277474251987983,62.643915417336665,7.266321239701709,31.285748473217083,8.347603154554868,288.75824750803326,18.880978029941577
FR06MI07c,2741.9500323470015,0.6574081401792372,0.4277474251987983,62.643915417336665,7.266321239701709,31.285748473217083,8.347603154554868,288.75824750803326,18.880978029941577
FR06MI08a,2822.5545361942427,0.6342845642976326,0.36017609863731465,60.993616075427376,7.144770640281685,28.412631821938177,8.204225935120062,312.75994083070304,17.428372872281642
FR06MI08b,2824.239561855887,0.6342845642976326,0.36017609863731465,60.993616075427376,7.144770640281685,28.412631821938177,8.204225935120062,312.75994083070304,17.428372872281642
FR06MI08c,2823.585375128933,0.6342845642976326,0.36017609863731465,60.993616075427376,7.144770640281685,28.412631821938177,8.204225935120062,312.75994083070304,17.428372872281642
CL05MI01a,,0.6587834317977641,0.37638373644715617,62.742068179894204,7.273576719185384,31.456629191224764,8.356092813953365,307.00290198016694,17.78316534056798
CL05MI01b,,0.6587834317977641,0.37638373644715617,62.742068179894204,7.273576719185384,31.456629191224764,8.356092813953365,307.00290198016694,17.78316534056798
CL05MI01c,,0.6587834317977641,0.37638373644715617,62.742068179894204,7.273576719185384,31.456629191224764,8.356092813953365,307.00290198016694,17.78316534056798
CL05MI02a,,0.6508986476083609,0.3588718098305112,62.179341453479,7.232019184658083,30.476940545216664,8.30736325354888,313.2232311276103,17.399631590229596
CL05MI02b,,0.6508986476083609,0.3588718098305112,62.179341453479,7.232019184658083,30.476940545216664,8.30736325354888,313.2232311276103,17.399631590229596
CL05MI02c,,0.6508986476083609,0.3588718098305112,62.179341453479,7.232019184658083,30.476940545216664,8.30736325354888,313.2232311276103,17.399631590229596
CL05MI05a,,0.6552012670607571,0.395541046085917,62.48641377166765,7.254684720978215,31.011543309775675,8.333971419508856,300.198124062738,18.19714470014269
CL05MI05b,,0.6552012670607571,0.395541046085917,62.48641377166765,7.254684720978215,31.011543309775675,8.333971419508856,300.198124062738,18.19714470014269
CL05MI05c,,0.6552012670607571,0.395541046085917,62.48641377166765,7.254684720978215,31.011543309775675,8.333971419508856,300.198124062738,18.19714470014269
SH01MI02a,,0.7075988624324534,0.556449101078971,66.22596156489327,7.532912110426887,37.52197251502487,8.654824181429847,243.04273011651372,21.488356903651223
SH01MI02b,,0.7075988624324534,0.556449101078971,66.22596156489327,7.532912110426887,37.52197251502487,8.654824181429847,243.04273011651372,21.488356903651223
SH01MI02c,,0.7075988624324534,0.556449101078971,66.22596156489327,7.532912110426887,37.52197251502487,8.654824181429847,243.04273011651372,21.488356903651223
SH01MI02d,,0.7075988624324534,0.556449101078971,66.22596156489327,7.532912110426887,37.52197251502487,8.654824181429847,243.04273011651372,21.488356903651223
SR1MI01a,,0.6757893981224908,0.27849844392473744,63.95576173568003,7.363528849116664,33.56962958825808,8.460730329441521,341.77227667618047,15.566321165382906
SR1MI01b,,0.6757893981224908,0.27849844392473744,63.95576173568003,7.363528849116664,33.56962958825808,8.460730329441521,341.77227667618047,15.566321165382906
SR02MI01a,,0.6853626988432397,0.17012793746878827,64.63899567666924,7.41435422559802,34.75911731495371,8.519363464672532,380.2660549330178,12.833832411690214
SR02MI01b,,0.6853626988432397,0.17012793746878827,64.63899567666924,7.41435422559802,34.75911731495371,8.519363464672532,380.2660549330178,12.833832411690214
SR02MI01c,,0.6853626988432397,0.17012793746878827,64.63899567666924,7.41435422559802,34.75911731495371,8.519363464672532,380.2660549330178,12.833832411690214
SR3MI01a,,0.6629911777068576,0.30079325064383877,63.04236949748681,7.295792943432731,31.979443867365944,8.38204137993268,333.85304316708005,16.088161489651682
SR3MI01b,,0.6629911777068576,0.30079325064383877,63.04236949748681,7.295792943432731,31.979443867365944,8.38204137993268,333.85304316708005,16.088161489651682
SR10MI02a,,0.6891490330911575,0.18971417335645044,64.90922139563159,7.434492709584231,35.22957136715999,8.542500691286461,373.30892013867,13.356735480168092
SR10MI02b,,0.6891490330911575,0.18971417335645044,64.90922139563159,7.434492709584231,35.22957136715999,8.542500691286461,373.30892013867,13.356735480168092
SR10MI02c,,0.6891490330911575,0.18971417335645044,64.90922139563159,7.434492709584231,35.22957136715999,8.542500691286461,373.30892013867,13.356735480168092
SR10MI03a,,0.6890654873546876,0.19631920559027616,64.90325884578111,7.434048131091288,35.219190764790184,8.54199048627324,370.96277768254424,13.529731516884217
SR10MI03b,,0.6890654873546876,0.19631920559027616,64.90325884578111,7.434048131091288,35.219190764790184,8.54199048627324,370.96277768254424,13.529731516884217
SR10MI03c,,0.6890654873546876,0.19631920559027616,64.90325884578111,7.434048131091288,35.219190764790184,8.54199048627324,370.96277768254424,13.529731516884217
SR10MI05a,,0.6873615371981106,0.1839154210792678,64.78165015357696,7.424982943953413,35.007474047926095,8.531581500431162,375.3686676809123,13.203506240353123
SR10MI05b,,0.6873615371981106,0.1839154210792678,64.78165015357696,7.424982943953413,35.007474047926095,8.531581500431162,375.3686676809123,13.203506240353123
SR10MI05c,,0.6873615371981106,0.1839154210792678,64.78165015357696,7.424982943953413,35.007474047926095,8.531581500431162,375.3686676809123,13.203506240353123
SR10MI11a,,0.6835828830360167,0.17339315360399093,64.51197255228661,7.404894986565634,34.53797425048461,8.508477235878699,379.10623285614827,12.922083439516548
SR10MI11b,,0.6835828830360167,0.17339315360399093,64.51197255228661,7.404894986565634,34.53797425048461,8.508477235878699,379.10623285614827,12.922083439516548
SR10MI11c,,0.6835828830360167,0.17339315360399093,64.51197255228661,7.404894986565634,34.53797425048461,8.508477235878699,379.10623285614827,12.922083439516548
WD12MI01a,,0.6289111467965999,0.26294680949761784,60.61012230218218,7.116646469729632,27.74498182802992,8.170732465373023,347.2962996483558,15.195384864732475
WD12MI01b,,0.6289111467965999,0.26294680949761784,60.61012230218218,7.116646469729632,27.74498182802992,8.170732465373023,347.2962996483558,15.195384864732475
WD12MI01c,,0.6289111467965999,0.26294680949761784,60.61012230218218,7.116646469729632,27.74498182802992,8.170732465373023,347.2962996483558,15.195384864732475
WD23MI03Aa,,0.6320223443530467,0.26707260418608625,60.83216439922818,7.132924614733328,28.131549785797944,8.190133346761776,345.83079550829996,15.294376947155442
WD23MI03Ab,,0.6320223443530467,0.26707260418608625,60.83216439922818,7.132924614733328,28.131549785797944,8.190133346761776,345.83079550829996,15.294376947155442
WD23MI03Ac,,0.6320223443530467,0.26707260418608625,60.83216439922818,7.132924614733328,28.131549785797944,8.190133346761776,345.83079550829996,15.294376947155442
WD23MI04a,,0.6328891319882659,0.26917607835090984,60.89402589812877,7.137462538801773,28.239248612338514,8.195534444951218,345.08363033654155,15.344681892972277
WD23MI04b,,0.6328891319882659,0.26917607835090984,60.89402589812877,7.137462538801773,28.239248612338514,8.195534444951218,345.08363033654155,15.344681892972277
WD23MI04c,,0.6328891319882659,0.26917607835090984,60.89402589812877,7.137462538801773,28.239248612338514,8.195534444951218,345.08363033654155,15.344681892972277
WD23MI04d,,0.6328891319882659,0.26917607835090984,60.89402589812877,7.137462538801773,28.239248612338514,8.195534444951218,345.08363033654155,15.344681892972277
WD32MI02a,,0.6554025116706714,0.3494440278090883,62.50077633604804,7.255745544848841,31.036548060022156,8.335214943475322,316.5720292688644,17.191011332590175
WD32MI02b,,0.6554025116706714,0.3494440278090883,62.50077633604804,7.255745544848841,31.036548060022156,8.335214943475322,316.5720292688644,17.191011332590175
WD32MI02c,,0.6554025116706714,0.3494440278090883,62.50077633604804,7.255745544848841,31.036548060022156,8.335214943475322,316.5720292688644,17.191011332590175
WD32MI04a,,0.6552404325147811,0.3210989863036465,62.48920895885377,7.254891169575683,31.016409638352513,8.334213436414148,326.6403382403173,16.554097452352394
WD32MI04b,,0.6552404325147811,0.3210989863036465,62.48920895885377,7.254891169575683,31.016409638352513,8.334213436414148,326.6403382403173,16.554097452352394
WD32MI04c,,0.6552404325147811,0.3210989863036465,62.48920895885377,7.254891169575683,31.016409638352513,8.334213436414148,326.6403382403173,16.554097452352394
WD33MI05a,,0.6321629849711173,0.2676088274208581,60.84220173604132,7.133660833084021,28.149024457695305,8.191009821167881,345.64032617332583,15.307211302545175
WD33MI05b,,0.6321629849711173,0.2676088274208581,60.84220173604132,7.133660833084021,28.149024457695305,8.191009821167881,345.64032617332583,15.307211302545175
WD33MI05c,,0.6321629849711173,0.2676088274208581,60.84220173604132,7.133660833084021,28.149024457695305,8.191009821167881,345.64032617332583,15.307211302545175
WD71AMI01a,,0.7178194199816146,0.3217493260916597,66.95538937846707,7.587635246460048,38.79188224828589,8.716755485340572,326.4093341008142,16.56888176448719
WD71AMI01b,,0.7178194199816146,0.3217493260916597,66.95538937846707,7.587635246460048,38.79188224828589,8.716755485340572,326.4093341008142,16.56888176448719
WD71AMI01c,,0.7178194199816146,0.3217493260916597,66.95538937846707,7.587635246460048,38.79188224828589,8.716755485340572,326.4093341008142,16.56888176448719
WD71AMI01d,,0.7178194199816146,0.3217493260916597,66.95538937846707,7.587635246460048,38.79188224828589,8.716755485340572,326.4093341008142,16.56888176448719

File: DANRH_H2OCO2_OF_F.csv
,H2OT_3550_M,H2OT_3550_STD,H2Om_1635_BP,H2Om_1635_STD,CO2_1515_BP,CO2_1515_STD,CO2_1430_BP,CO2_1430_STD
FI45MI02a,3.5574563217336563,0.31901064841135207,1.445805134715602,0.266790155912097,7.719537925691324,16.49009759411608,9.956375899687819,18.37198789659003
FI45MI02b,3.563420223231699,0.3198821387139199,1.4430938476668138,0.2666629335884048,20.35356881458866,19.820567613821186,9.299446628551856,17.329558215378068
FI45MI02c,3.497860401178583,0.3140009476329029,1.4455657658939143,0.26699401340128626,12.13649729511808,17.96155376129334,8.464228141311748,17.211343110884652
FI45MI08a,3.326970175507337,0.27713318700146305,1.4120967265611255,0.26097080433986264,5.816562910997458,3.2296389088865713,202.2871758766214,21.38598350317849
FI45MI08b,5.111696448794864,0.425278368338229,1.4288680719328053,0.2643811761934281,5.929287392771989,3.100458931083406,180.6827858866121,20.759526015666975
FI45MI10a,2.2559512825380836,0.18003477716453273,0.6821136353535461,0.11585501814268549,167.70978810491516,29.521091024793094,174.22737798586854,32.684226351375955
FI45MI10b,2.2693553372742357,0.1809509267926805,0.683477415609824,0.11615903079405684,162.8241223737988,28.304755822152845,167.36915175206028,30.969613511814714
FR01MI02a,2.047790618180982,0.20626894486791633,0.678166678139608,0.13564759163483178,2506.644105112861,199.2391539257053,2483.851041147682,201.48770224018435
FR01MI02b,2.0529293137568954,0.20682924978579986,0.6495962461715571,0.1300383572237509,2466.037745242997,197.0931188012069,2445.9877352931394,199.3503244063539
FR01MI02c,2.049492692376684,0.20644264307911042,0.646154819267228,0.1295217705631374,2462.428745132518,196.60484282271966,2473.9630136501964,200.6299108787427
FR01MI03a,3.1197455511656353,0.2785519228911903,1.267781163883546,0.2207238317438932,895.5683636106606,75.25837800717561,927.6413472836931,78.034027788585
FR01MI03b,3.0655421006974395,0.27362362470407553,1.2504974128122768,0.21777889675975337,884.5535188161808,73.63033909265954,913.6049122017956,77.58808411559065
FR01MI03c,2.990266359998621,0.2666607052752307,1.2149824468719481,0.21153502074755082,801.6922525735702,69.78182137712542,876.0894429563388,75.10755432135747
FR01MI04a,4.248253812512021,0.39148836911701534,2.1443102975411,0.36373704361829173,2052.411638690957,152.57647370121248,1879.0662709878916,142.66307179317363
FR01MI04b,4.219596145995481,0.3885796938217106,2.1340230242865883,0.3621882854964567,2076.741121876927,154.97472654476948,1902.5979919555218,144.372854849695
FR01MI04c,4.188098672767764,0.38631981996027626,2.127997759741293,0.36030201087515756,2112.277618908747,157.54645865051876,1940.5609615409485,146.8705711096653
FR02MI01a,3.562030978680659,0.3262368240647721,2.0249934989697014,0.3263690936800399,616.3706638056076,78.17655712068198,633.082565740489,90.06729370290331
FR02MI01b,3.7462366349692857,0.34290960888807204,2.057238299567404,0.331732999100068,646.7056952469167,80.31235487170393,682.6753612863653,90.23159108627736
FR02MI01c,3.6293423505681113,0.332311164553687,2.040850996468218,0.32913463103362134,625.9846957496035,78.67581749323361,634.3180063586673,89.72653512449698
FR02MI02a,3.537681546120953,0.32296228452737435,1.897094418158917,0.3397710558640879,360.9318081355394,53.32888844604294,378.0987999479793,56.61275946613274
FR02MI02b,3.5265163506225674,0.32252709667650936,1.8781548700962103,0.3367278206523839,345.15772598823395,52.73868119794139,409.10070468304673,58.66340517479015
FR02MI02c,3.382395918563443,0.30848667575783834,1.8457516741000568,0.3306286065888083,366.54899668740615,51.966120159380935,408.7060111866454,55.12995055589131
FR02MI03a,3.7468176149926444,0.5340381587625184,1.6121457717252219,0.3449032192376432,950.5029360672429,156.4086378432872,870.0849067194516,150.57858890266593
FR02MI03b,3.8960435459402887,0.5546886028928558,1.7478583398575882,0.37407904031767464,959.4387519661058,159.48081339717552,871.755520496951,150.68513619156678
FR02MI03c,3.9721146018832547,0.5660149484135786,1.7888423966485054,0.3832054960704519,1031.2834485399433,169.40020374223,869.789549775328,157.44849154118793
FR02MI04a,3.406629031100926,0.32948688673585647,1.7511784025222938,0.30292460010219713,929.5389121666975,95.47008486782691,892.9979415360804,97.22438045422741
FR02MI04b,3.371951897061178,0.32634121087474804,1.7433756790326502,0.30189393349743604,954.7273295548522,97.01190183547193,914.6748085526249,99.0140443511277
FR02MI04c,3.364562885241006,0.3256668972694137,1.75190624315586,0.30313152686363104,952.958164709576,96.75851008770664,905.6357940296425,97.51095122478303
FR02MI05a,2.467043170969246,0.2654403910128497,1.2641918634658278,0.24625091485383568,961.7086215655092,111.46458925597243,1005.1523256727548,118.97756761306917
FR02MI05b,2.917455976035719,0.3140077069016234,1.351928611506567,0.2633834640517472,1039.2165128718248,117.5168521565633,1053.3698921436032,123.55206604950213
FR02MI05c,2.459178418832105,0.2649980756169593,1.232616275222559,0.23989097376782847,917.3536390274011,107.71270652126297,957.3267586292168,116.35947403473043
FR02MI05d,2.8481026706172217,0.30658154680403865,1.3131085694897293,0.2557698034201526,1011.2502735884032,115.8870203466215,973.441668076498,118.85936922627629
FR02MI06a,4.1497396835234035,0.40268081155276986,1.9380179902727437,0.36356711475985654,773.6376728418954,86.67292113261436,755.3057430265951,89.4514292221915
FR02MI06b,4.121334167038254,0.39820016441011663,1.9220595624866166,0.36051691136919156,778.0730030947684,87.26826423373049,757.6553486742243,90.37230987641777
FR02MI06c,3.9883939355107683,0.3859653081008056,1.8855990974405366,0.3533285431861626,698.5267633815994,80.50364727619925,695.3048498342214,85.6408357556569
FR02MI07a,3.3067280796393916,0.31004701299384907,1.4079027542223992,0.2712222430982476,288.11589459703276,53.32545301058394,381.50075263518977,60.76018137183279
FR02MI07b,3.3624179414878452,0.3161477504904031,1.4177740868924769,0.2728835165418534,285.7320515979732,54.6028024776533,389.69546897773677,62.12786618571015
FR02MI07c,3.3944400437537783,0.3190653460575142,1.4165068928661266,0.27254231154516906,281.10660853532295,53.99927355118298,386.50687495635054,61.450210865840695
FR02MI08a,4.115778251492972,0.43808538359245963,1.880461599815623,0.3432886513341245,723.7395972308236,91.91856303109665,906.9535865993654,107.78626115126121
FR02MI08b,4.177772036735652,0.4448709993698079,1.8849729847682342,0.3441599216377402,759.9142070623383,94.39409308787323,885.2773155454014,105.95512949725996
FR02MI08c,4.19609428654257,0.44676370480063865,1.867671298769895,0.34136941152879824,695.2868812064848,90.94007675814215,908.6847182177203,107.72464266571428
FR02MI09a,2.4536784006005585,0.22391480480275255,0.6322218577228996,0.11164528118814412,818.8249719372648,70.4669487173724,719.9477093833221,69.25728065788266
FR02MI09b,2.4294872508395593,0.22148606885388755,0.6240589168105424,0.11023258220089462,826.1341487000624,69.29586623742449,727.2363585009451,68.24256532493449
FR02MI09c,2.49625084675221,0.22781339863879485,0.6231204533674711,0.10995703797138849,843.3243226901056,70.94275489759738,747.4872207637862,69.36487613465106
FR02MI10a,3.605862433914546,0.3579887989449601,1.6127876309929694,0.28962871898316467,2485.6127327437157,200.46807953032913,2437.8652151553297,199.23982330545033
FR02MI10b,3.4902930882208354,0.3465269292725634,1.598577016860742,0.2869134374452461,2449.427546476726,198.23887140905393,2349.585714836664,193.01015623920424
FR02MI10c,3.4358110027958397,0.34056495645759016,1.613328063159537,0.29011054900757316,2489.955549782507,200.85034865205662,2447.8388494785313,199.2826295072301
FR04MI01a,3.079117673972527,0.2980763186061661,1.2248121790005406,0.22948068086447693,951.7729983581527,92.66032898105708,952.1953579411474,97.54441595707048
FR04MI01b,2.9788563411749904,0.28825186311898454,1.170710969152549,0.2199808306765357,980.6083709537065,95.18966397136988,1058.5585067038828,104.46740576380479
FR04MI01c,3.016861987219272,0.29245038748356533,1.1786777895042877,0.22133532785472154,903.1681994736189,89.08664278165092,1000.993638112432,99.36882696972638
FR04MI02a,3.2076457480534373,0.3116295544812876,1.4700924148662564,0.2810362548853779,447.5131340959455,60.988715556688845,431.2713186128406,64.12024209500998
FR04MI02b,2.9262354377289803,0.28353120301505613,1.3421271311106289,0.2563490538288048,697.3968503641436,75.51966706557006,830.6938299445756,87.19637587890473
FR04MI02c,3.0639705873673866,0.2969234330805696,1.3913004955609292,0.2656960734757499,560.1817864410452,69.30310827579721,588.3043294353905,76.39083665737763
FR04MI03a,1.699814930121516,0.17158191172746468,0.4341528998726562,0.0781417023399424,356.0703458371599,54.17425533444751,231.18003395758925,52.987192428168875
FR04MI03b,1.708041159118427,0.17274646195292098,0.43684213750628204,0.07848047728156102,323.27478334011255,52.641050321398225,267.8496532044731,53.976479590848506
FR04MI03c,1.7183362546786753,0.17400688182322152,0.4414922502284373,0.07955640740082227,329.65072661339775,53.745444624710444,258.82959660125357,53.69994378863903
FR04MI04a,2.3133812805008107,0.24300428811374825,0.9919027587888076,0.18467480281133342,264.0957974906397,58.4983360460052,166.87606913015244,57.4448518837325
FR04MI04b,2.232533116719737,0.23370268312225861,1.0000027130826241,0.18580610440547282,251.40691558978222,55.74059893409355,139.8248353528732,54.21481002010307
FR04MI04c,2.269234013191705,0.2377663856190943,1.012768223641299,0.18859245958479218,276.8591855709623,57.05841714002974,162.17949195396136,55.54180900451333
FR04MI05a,3.09519372722785,0.37942453778803437,1.353637240954411,0.2694964128212265,757.9834062362104,111.18311855701826,818.4704899721146,120.87252082183414
FR04MI05b,3.0778277118903272,0.3777949452615497,1.3385820625280862,0.2661937295922588,816.0595875475407,116.13397784679812,889.7454290106039,127.0680616370688
FR04MI05c,3.092081162603934,0.37945528485155244,1.3430190102783992,0.26758463923444087,842.4017234299031,119.68107728483456,982.6108240243158,136.7084854081507
FR04MI07a,1.3674391153005014,0.1347568766901111,0.4748360683982215,0.08485399417594904,10.797868954460188,6.671304802689167,17.2881317189257,19.023048737378186
FR04MI07b,1.3917631102624826,0.13694789094496784,0.505948154145296,0.09047362294572524,10.800799806553073,8.965108824467357,20.053812895650584,21.378885620019723
FR04MI07c,1.4726347219850469,0.14503048255703568,0.4619038038661517,0.08280610619014882,25.100812422245788,19.886783951517614,10.810533619316733,13.001823299664986
FR04MI08a,3.312196364907836,0.3660375987405706,1.3078865115688145,0.24479115976354698,851.0619351510508,102.18836887651008,836.5538655382713,106.68074001405363
FR04MI08b,3.197608670607771,0.35317476430792377,1.2421101502907756,0.23298800497940672,768.7090111419602,96.77684381735853,796.481305556789,104.04770480908029
FR04MI08c,3.1751921363819773,0.3502867236141652,1.250253308371468,0.23455700165320648,793.9973963278165,98.46964212017552,780.8750058224529,103.66555293022189
FR04MI08d,3.1638078321472496,0.3499483611363682,1.2444150443161561,0.23344683099006616,753.942989870071,95.85820944170568,768.8565276262045,101.90586528074836
FR06MI01a,2.8135415311550136,0.2733212250950722,1.2463398105470351,0.22221250106930532,1354.8840520402787,127.28307714094326,1331.4311986871794,130.3502998816856
FR06MI01b,2.9428876959383685,0.2862198316393576,1.3182707493198664,0.2350977327774255,1792.056267851956,159.25551390040982,1609.8465538963517,147.59007948059863
FR06MI01c,2.9405493462224324,0.28559522693539163,1.3363601466854125,0.23783295809807486,1795.402436274198,160.17548466471735,1619.4789744049797,149.55209560371983
FR06MI02a,4.006436492699964,0.42228013207655485,1.924203186513247,0.35497496980571563,1025.4561689105983,117.32439005610308,1011.2017248625161,119.97139778250113
FR06MI02b,3.8623674836496527,0.40740499566624044,1.9203727139698665,0.35355283181623093,992.2379240971272,113.15609029160538,995.5231728029972,119.0706224303321
FR06MI02c,3.805238472978021,0.40079584551634745,1.9206676947000718,0.3545619397967553,993.9667376670116,113.21905916878254,996.9096411190442,119.13091021653116
FR06MI03a,7.662563134045304,204.40527202372033,3.03924490183933,19.243940912210853,3525.8080792735404,28538.843799170958,3438.249249661952,34155.30402689468
FR06MI03b,7.066010156289004,108.04280019820631,2.7886778562393038,177.95279317050475,2929.9674458434765,68627.77637033307,3085.827675259748,33218.08537220538
FR06MI03c,7.603071630310234,327.8019976408477,3.117243291137226,8.005344493635592,3659.4970715250747,113953.55530190196,3634.2023341011286,20887.97595168031
FR06MI04a,2.1318361384538482,0.20235454669798827,0.4749799049140534,0.08218989455937863,376.1785970226486,52.58416171639215,329.09965087812867,54.737397953012405
FR06MI04b,2.159579561293576,0.20498001678802852,0.4863949436262374,0.08418135115087746,429.65009070266547,55.09207623880111,363.8626870359305,55.60926617803852
FR06MI04c,2.1587887253161493,0.2048981511469864,0.48794586678831614,0.08444461133373896,395.9431702186018,52.28103542907115,337.9204390656195,55.40796134822521
FR06MI05a,2.890659370022652,0.3826678241032864,1.4678584517310482,0.29748668042386056,2557.0275688220995,330.1262793919793,2364.79579665244,313.9761816630634
FR06MI05b,2.8907147272848293,0.3818010449076355,1.5034152164746375,0.3051046487155972,2612.610835915738,336.444132459127,2410.9099383856947,320.01432258338394
FR06MI05c,2.906284392758044,0.3839456060929918,1.4777639883130849,0.30011044056129765,2590.8121130458044,333.1995781948169,2406.1315477507624,318.92540476145854
FR06MI06a,3.4703385579608668,0.5887012036341606,2.0421606733836493,0.5004224325781509,2514.65795176189,413.8140083225665,2371.9994960074346,397.12021386716714
FR06MI06b,3.479353341358299,0.5910449816063035,2.0054583324054946,0.4905599659797851,2518.0303186240353,416.00740889852784,2403.0079381795736,401.54365100441606
FR06MI06c,3.427215651924551,0.582384777516433,2.0176997431413555,0.49331503353490125,2566.8227305261594,422.6889707727339,2493.031255449705,416.7204014899004
FR06MI07a,4.2813737122846565,0.6137699946866354,1.8366883657063628,0.3869366209725839,2572.621978800218,353.55948160490107,2351.785687954853,331.668128945019
FR06MI07b,4.1414431782108885,0.5957628872495788,1.8246610785328072,0.3846912236553886,2590.9526929680615,355.97441640590114,2403.7321714052264,336.4066881218543
FR06MI07c,4.033106984682346,0.5783192759038526,1.8559430167894129,0.39127136907379534,2683.1071140168033,368.1325388817738,2404.9412875857097,338.8138282800416
FR06MI08a,3.691670201779957,0.4123364246368595,1.696643901564235,0.3413663125088535,2516.363545852784,243.85189706889165,2488.51629282407,245.28302411100228
FR06MI08b,3.6374954251461236,0.40516098828877134,1.6798404168601084,0.337540318226787,2491.6856766901287,241.31996726766477,2460.0148831480337,242.54267040745898
FR06MI08c,3.6585131944712073,0.407705929260517,1.6844324244369917,0.3390530186618083,2489.6970114051105,241.12408201846736,2462.1687129518955,242.84279793784538
