Repository: sarahshi/PyIRoGlass

# PyIRoGlass
PyIRoGlass is a Bayesian MCMC-founded Python algorithm, written in the open-source language Python3, for determining $\mathrm{H_2O}$ and $\mathrm{CO_2}$ species concentrations in the transmission FTIR spectra of basaltic to andesitic glasses. We leverage a database of naturally degassed melt inclusions and back-arc basin basalts to delineate the fundamental shape and variability of the baseline underlying the $\mathrm{CO_{3}^{2-}}$ and $\mathrm{H_2O_{m, 1635}}$ peaks, in the mid-infrared region.

File: F18_Epsilon_OF_F.csv
,Density,Tau,Na/Na+Ca,epsilon_H2OT_3550,sigma_epsilon_H2OT_3550,epsilon_H2Om_1635,sigma_epsilon_H2Om_1635,epsilon_CO2,sigma_epsilon_CO2
AC4_EUH102_030920_256s_15x20_a,2727.608859553304,0.6851823312650657,0.41002365267626967,64.6261230787161,7.413395412892848,34.73670654704931,8.518260547883045,295.0538254440298,18.506460787578483
AC4_EUH102_030920_256s_15x20_b,2727.459683305461,0.6851823312650657,0.41002365267626967,64.6261230787161,7.413395412892848,34.73670654704931,8.518260547883045,295.0538254440298,18.506460787578483
AC4_EUH102_030920_256s_15x20_c,2726.7917873746187,0.6851823312650657,0.41002365267626967,64.6261230787161,7.413395412892848,34.73670654704931,8.518260547883045,295.0538254440298,18.506460787578483
AC4_EUH33_030920_256s_20x20_a,2716.9773773492616,0.7024685960873437,0.5298983072219998,65.85982117136143,7.50549736416887,36.88453418208276,8.623659683205839,252.47371281371736,20.96472563774332
AC4_EUH33_030920_256s_20x20_b,2716.852793984992,0.7024685960873437,0.5298983072219998,65.85982117136143,7.50549736416887,36.88453418208276,8.623659683205839,252.47371281371736,20.96472563774332
AC4_EUH33_030920_256s_20x20_c,2716.914523476708,0.7024685960873437,0.5298983072219998,65.85982117136143,7.50549736416887,36.88453418208276,8.623659683205839,252.47371281371736,20.96472563774332
AC4_OL21_012821_256s_20x20_a,2705.586721595659,0.6913363813372836,0.46813268304559097,65.06532957671875,7.44613595753537,35.50135055478512,8.555853487547198,274.4131898789859,19.71909234777272
AC4_OL21_012821_256s_20x20_b,2705.970359817412,0.6913363813372836,0.46813268304559097,65.06532957671875,7.44613595753537,35.50135055478512,8.555853487547198,274.4131898789859,19.71909234777272
AC4_OL21_012821_256s_20x20_c,2705.070916324051,0.6913363813372836,0.46813268304559097,65.06532957671875,7.44613595753537,35.50135055478512,8.555853487547198,274.4131898789859,19.71909234777272
AC4_OL21_012821_256s_20x25_a,2707.5617112814716,0.6913363813372836,0.46813268304559097,65.06532957671875,7.44613595753537,35.50135055478512,8.555853487547198,274.4131898789859,19.71909234777272
AC4_OL21_012821_256s_20x25_b,2707.629231954633,0.6913363813372836,0.46813268304559097,65.06532957671875,7.44613595753537,35.50135055478512,8.555853487547198,274.4131898789859,19.71909234777272
AC4_OL21_012821_256s_20x25_c,2707.5390259704977,0.6913363813372836,0.46813268304559097,65.06532957671875,7.44613595753537,35.50135055478512,8.555853487547198,274.4131898789859,19.71909234777272
AC4_OL24_020320_256s_25x25_CO2_a,2676.5949214833154,0.7062730290290385,0.5181449878902102,66.13133857040748,7.525823741141809,37.35723700665554,8.64677524566085,256.64855413296146,20.730767997197365
AC4_OL24_020320_256s_25x25_CO2_b,2677.1918574714737,0.7062730290290385,0.5181449878902102,66.13133857040748,7.525823741141809,37.35723700665554,8.64677524566085,256.64855413296146,20.730767997197365
AC4_OL24_020320_256s_25x25_CO2_c,2677.477021767363,0.7062730290290385,0.5181449878902102,66.13133857040748,7.525823741141809,37.35723700665554,8.64677524566085,256.64855413296146,20.730767997197365
AC4_OL24_020320_256s_25x30_H2O_a,2663.2556334838155,0.7062730290290385,0.5181449878902102,66.13133857040748,7.525823741141809,37.35723700665554,8.64677524566085,256.64855413296146,20.730767997197365
AC4_OL24_020320_256s_25x30_H2O_b,2661.943732122748,0.7062730290290385,0.5181449878902102,66.13133857040748,7.525823741141809,37.35723700665554,8.64677524566085,256.64855413296146,20.730767997197365
AC4_OL24_020320_256s_25x30_H2O_c,2661.8197269437346,0.7062730290290385,0.5181449878902102,66.13133857040748,7.525823741141809,37.35723700665554,8.64677524566085,256.64855413296146,20.730767997197365
AC4_OL27_020520_256s_20x25_a,2703.042229818399,0.6938679718965307,0.4894433428700049,65.24600588108018,7.459620090535434,35.81590203364094,8.571295485709122,266.84353056285704,20.153502349839304
AC4_OL27_020520_256s_20x25_b,2706.131640531873,0.6938679718965307,0.4894433428700049,65.24600588108018,7.459620090535434,35.81590203364094,8.571295485709122,266.84353056285704,20.153502349839304
AC4_OL27_020520_256s_20x25_c,2705.89727265568,0.6938679718965307,0.4894433428700049,65.24600588108018,7.459620090535434,35.81590203364094,8.571295485709122,266.84353056285704,20.153502349839304
AC4_OL29_012821_256s_10x12_a,2695.6796026788415,0.6990289055417284,0.5096699903459956,65.6143349596758,7.487137017473631,36.4571507949953,8.602735335466528,259.6589181781535,20.561207754386956
AC4_OL29_012821_256s_12x22_a,2696.933323633945,0.6990289055417284,0.5096699903459956,65.6143349596758,7.487137017473631,36.4571507949953,8.602735335466528,259.6589181781535,20.561207754386956
AC4_OL29_012821_256s_12x22_b,2696.4979221965527,0.6990289055417284,0.5096699903459956,65.6143349596758,7.487137017473631,36.4571507949953,8.602735335466528,259.6589181781535,20.561207754386956
AC4_OL29_012821_256s_12x22_c,2697.1831863433754,0.6990289055417284,0.5096699903459956,65.6143349596758,7.487137017473631,36.4571507949953,8.602735335466528,259.6589181781535,20.561207754386956
AC4_OL32_MI1_021420_256s_25x30_a,2700.1385241525495,0.7034812689283518,0.46244785145588235,65.93209430643545,7.510905932310554,37.01035932334533,8.629815458796104,276.43247218925785,19.60232629485216
AC4_OL32_MI1_021420_256s_25x30_b,2700.2303366827277,0.7034812689283518,0.46244785145588235,65.93209430643545,7.510905932310554,37.01035932334533,8.629815458796104,276.43247218925785,19.60232629485216
AC4_OL32_MI1_021420_256s_25x30_c,2700.6288573538704,0.7034812689283518,0.46244785145588235,65.93209430643545,7.510905932310554,37.01035932334533,8.629815458796104,276.43247218925785,19.60232629485216
AC4_OL32_MI2_021220_20x35_256s_a,2707.649404116079,0.6972036732366166,0.4757933397424555,65.48407051928906,7.477401017440177,36.23036470641112,8.591622389008693,271.69208401877916,19.875845326351484
AC4_OL32_MI2_021220_20x35_256s_b,2707.7102514033445,0.6972036732366166,0.4757933397424555,65.48407051928906,7.477401017440177,36.23036470641112,8.591622389008693,271.69208401877916,19.875845326351484
AC4_OL32_MI2_021220_20x35_256s_c,2707.5087922884964,0.6972036732366166,0.4757933397424555,65.48407051928906,7.477401017440177,36.23036470641112,8.591622389008693,271.69208401877916,19.875845326351484
AC4_OL36_MI1_021420_256s_20x25_H2O_a,2726.313150855597,0.6898007339043223,0.4383422529479633,64.9557324295908,7.437960998178298,35.31054554120395,8.546480066126504,284.9949085389428,19.102840746251413
AC4_OL36_MI1_021420_256s_20x25_H2O_b,2717.502133282226,0.6898007339043223,0.4383422529479633,64.9557324295908,7.437960998178298,35.31054554120395,8.546480066126504,284.9949085389428,19.102840746251413
AC4_OL36_MI1_021420_256s_20x25_H2O_c,2726.992819601257,0.6898007339043223,0.4383422529479633,64.9557324295908,7.437960998178298,35.31054554120395,8.546480066126504,284.9949085389428,19.102840746251413
AC4_OL36_MI2_021420_256s_15x20_a,2740.507102199206,0.6851091006504647,0.38932663765851383,64.62089670561092,7.41300614097687,34.72760760407999,8.517812735948572,302.4055148725163,18.063471273818084
AC4_OL36_MI2_021420_256s_15x20_b,2740.5609996620456,0.6851091006504647,0.38932663765851383,64.62089670561092,7.41300614097687,34.72760760407999,8.517812735948572,302.4055148725163,18.063471273818084
AC4_OL36_MI2_021420_256s_15x20_c,2744.8467847548354,0.6851091006504647,0.38932663765851383,64.62089670561092,7.41300614097687,34.72760760407999,8.517812735948572,302.4055148725163,18.063471273818084
AC4_OL3_101220_256s_30x30_a,2695.910730689609,0.6975462540696942,0.5521171073337778,65.50852006490749,7.479228027433223,36.27293055785917,8.593708709590999,244.58147725437323,21.403369256736596
AC4_OL3_101220_256s_30x30_b,2695.705269692942,0.6975462540696942,0.5521171073337778,65.50852006490749,7.479228027433223,36.27293055785917,8.593708709590999,244.58147725437323,21.403369256736596
AC4_OL3_101220_256s_30x30_c,2695.8172958948094,0.6975462540696942,0.5521171073337778,65.50852006490749,7.479228027433223,36.27293055785917,8.593708709590999,244.58147725437323,21.403369256736596
AC4_OL40_021420_256s_15x25_a,2674.0007389272228,0.7118794765365587,0.537137063451034,66.53146339017941,7.5558142025215576,38.05384110330789,8.680787425331575,249.90246823575643,21.108146275224986
AC4_OL40_021420_256s_15x25_b,2673.387185621852,0.7118794765365587,0.537137063451034,66.53146339017941,7.5558142025215576,38.05384110330789,8.680787425331575,249.90246823575643,21.108146275224986
AC4_OL40_021420_256s_15x25_c,2673.3565511040747,0.7118794765365587,0.537137063451034,66.53146339017941,7.5558142025215576,38.05384110330789,8.680787425331575,249.90246823575643,21.108146275224986
AC4_OL43_101220_256s_30x30_a,2640.306743768406,0.7215539966101394,0.45375446942358477,67.22192122388408,7.607666150180392,39.25590538864401,8.739334332823628,279.52040756205474,19.423018666913016
AC4_OL43_101220_256s_30x30_b,2640.3853939085816,0.7215539966101394,0.45375446942358477,67.22192122388408,7.607666150180392,39.25590538864401,8.739334332823628,279.52040756205474,19.423018666913016
AC4_OL43_101220_256s_30x30_c,2640.221734321571,0.7215539966101394,0.45375446942358477,67.22192122388408,7.607666150180392,39.25590538864401,8.739334332823628,279.52040756205474,19.423018666913016
AC4_OL44_021420_256s_25x25_a,2660.8941471699977,0.705833594562667,0.5309147217570008,66.09997670776227,7.523474904116483,37.30263703955087,8.644106734880928,252.11267698388795,20.98489426442856
AC4_OL44_021420_256s_25x25_b,2660.2060941171103,0.705833594562667,0.5309147217570008,66.09997670776227,7.523474904116483,37.30263703955087,8.644106734880928,252.11267698388795,20.98489426442856
AC4_OL44_021420_256s_25x25_c,2660.3344467603765,0.705833594562667,0.5309147217570008,66.09997670776227,7.523474904116483,37.30263703955087,8.644106734880928,252.11267698388795,20.98489426442856
AC4_OL45_012821_256s_20x25_a,2713.2211360570027,0.6856865282111032,0.4377323492307809,64.662106954761,7.416075781673519,34.79935328683564,8.52134345614206,285.21154957177566,19.09010859722069
AC4_OL45_012821_256s_20x25_b,2714.7650494600666,0.6856865282111032,0.4377323492307809,64.662106954761,7.416075781673519,34.79935328683564,8.52134345614206,285.21154957177566,19.09010859722069
AC4_OL45_012821_256s_20x25_c,2714.0631211778355,0.6856865282111032,0.4377323492307809,64.662106954761,7.416075781673519,34.79935328683564,8.52134345614206,285.21154957177566,19.09010859722069
AC4_OL46_021420_256s_30x30_a,2750.1132154950947,0.6778855688447992,0.41187778544301906,64.1053626962437,7.3746461611328655,33.83007991986007,8.473585123982108,294.39522765837677,18.545843562119906
AC4_OL46_021420_256s_30x30_b,2749.790319059962,0.6778855688447992,0.41187778544301906,64.1053626962437,7.3746461611328655,33.83007991986007,8.473585123982108,294.39522765837677,18.545843562119906
AC4_OL46_021420_256s_30x30_c,2749.7554194769327,0.6778855688447992,0.41187778544301906,64.1053626962437,7.3746461611328655,33.83007991986007,8.473585123982108,294.39522765837677,18.545843562119906
AC4_OL48_021720_256s_25x25_CO2_a,2656.727095947565,0.703711192505722,0.5280679244359037,65.94850365118239,7.5121341253172105,37.03892745061276,8.63121281898026,253.12387448036748,20.928380144351305
AC4_OL48_021720_256s_25x25_CO2_b,2656.453061106214,0.703711192505722,0.5280679244359037,65.94850365118239,7.5121341253172105,37.03892745061276,8.63121281898026,253.12387448036748,20.928380144351305
AC4_OL48_021720_256s_25x25_CO2_c,2656.310544377944,0.703711192505722,0.5280679244359037,65.94850365118239,7.5121341253172105,37.03892745061276,8.63121281898026,253.12387448036748,20.928380144351305
AC4_OL48_021720_256s_25x25_H2O_a,2651.2860573356083,0.703711192505722,0.5280679244359037,65.94850365118239,7.5121341253172105,37.03892745061276,8.63121281898026,253.12387448036748,20.928380144351305
AC4_OL48_021720_256s_25x25_H2O_b,2651.0674049349545,0.703711192505722,0.5280679244359037,65.94850365118239,7.5121341253172105,37.03892745061276,8.63121281898026,253.12387448036748,20.928380144351305
AC4_OL48_021720_256s_25x25_H2O_c,2651.119943206234,0.703711192505722,0.5280679244359037,65.94850365118239,7.5121341253172105,37.03892745061276,8.63121281898026,253.12387448036748,20.928380144351305
AC4_OL49_021920_30x30_CO2_a,2695.2332830339396,0.7060112727805725,0.4990800551128242,66.11265736959339,7.524424586355815,37.3247136530058,8.645185750266156,263.4205192996327,20.34829048622876
AC4_OL49_021920_30x30_CO2_b,2694.198601974069,0.7060112727805725,0.4990800551128242,66.11265736959339,7.524424586355815,37.3247136530058,8.645185750266156,263.4205192996327,20.34829048622876
AC4_OL49_021920_30x30_CO2_c,2690.4925387362514,0.7060112727805725,0.4990800551128242,66.11265736959339,7.524424586355815,37.3247136530058,8.645185750266156,263.4205192996327,20.34829048622876
AC4_OL49_021920_30x30_H2O_a,2681.933292104449,0.7060112727805725,0.4990800551128242,66.11265736959339,7.524424586355815,37.3247136530058,8.645185750266156,263.4205192996327,20.34829048622876
AC4_OL49_021920_30x30_H2O_b,2683.0878496583778,0.7060112727805725,0.4990800551128242,66.11265736959339,7.524424586355815,37.3247136530058,8.645185750266156,263.4205192996327,20.34829048622876
AC4_OL49_021920_30x30_H2O_c,2682.1865598275244,0.7060112727805725,0.4990800551128242,66.11265736959339,7.524424586355815,37.3247136530058,8.645185750266156,263.4205192996327,20.34829048622876
AC4_OL50_021920_20x20_a,2685.942940405242,0.6976145444881983,0.5193895469824523,65.51339386268397,7.479592245172091,36.28141567882538,8.594124570504075,256.2064801472339,20.755606753530152
AC4_OL50_021920_20x20_b,2686.1962565753333,0.6976145444881983,0.5193895469824523,65.51339386268397,7.479592245172091,36.28141567882538,8.594124570504075,256.2064801472339,20.755606753530152
AC4_OL50_021920_256s_20x20_c,2686.0725919513475,0.6976145444881983,0.5193895469824523,65.51339386268397,7.479592245172091,36.28141567882538,8.594124570504075,256.2064801472339,20.755606753530152
AC4_OL51_021920_15x20_a,2660.5823611166434,0.7097658752080569,0.5389592389308978,66.38061843006837,7.544502908989764,37.791225009578426,8.667972298161573,249.25522184777873,21.14416974305416
AC4_OL51_021920_15x20_b,2661.5388010649945,0.7097658752080569,0.5389592389308978,66.38061843006837,7.544502908989764,37.791225009578426,8.667972298161573,249.25522184777873,21.14416974305416
AC4_OL51_021920_15x20_c,2661.1643752595414,0.7097658752080569,0.5389592389308978,66.38061843006837,7.544502908989764,37.791225009578426,8.667972298161573,249.25522184777873,21.14416974305416
AC4_OL53_101220_256s_30x30_a,2702.6410645817596,0.6829239461909308,0.389660269963274,64.46494509220116,7.401394075473792,34.45610099561041,8.504445180114182,302.2870069096142,18.070662589227243
AC4_OL53_101220_256s_30x30_b,2702.8827478675653,0.6829239461909308,0.389660269963274,64.46494509220116,7.401394075473792,34.45610099561041,8.504445180114182,302.2870069096142,18.070662589227243
AC4_OL53_101220_256s_30x30_c,2703.233623752786,0.6829239461909308,0.389660269963274,64.46494509220116,7.401394075473792,34.45610099561041,8.504445180114182,302.2870069096142,18.070662589227243
AC4_RH1_OL2_022120_256s_30x30_a,2677.1245048842597,0.6997354078527072,0.5174500620237286,65.66475710479882,7.4909068332963145,36.54493408440666,8.60703507683722,256.8953954838429,20.71689197625249
AC4_RH1_OL2_022120_256s_30x30_b,2677.741264585973,0.6997354078527072,0.5174500620237286,65.66475710479882,7.4909068332963145,36.54493408440666,8.60703507683722,256.8953954838429,20.71689197625249
AC4_RH1_OL2_022120_256s_30x30_c,2677.2297088631944,0.6997354078527072,0.5174500620237286,65.66475710479882,7.4909068332963145,36.54493408440666,8.60703507683722,256.8953954838429,20.71689197625249
AC4_RH1_OL3_MI1_022120_256s_20x25_a,2752.895115254661,0.671193877277604,0.44827006389951657,63.62778542851724,7.339178540469521,32.99863366927276,8.43251557299975,281.468497471553,19.30942461104877
AC4_RH1_OL3_MI1_022120_256s_20x25_b,2752.253362629983,0.671193877277604,0.44827006389951657,63.62778542851724,7.339178540469521,32.99863366927276,8.43251557299975,281.468497471553,19.30942461104877
AC4_RH1_OL3_MI1_022120_256s_20x25_c,2752.4242405655637,0.671193877277604,0.44827006389951657,63.62778542851724,7.339178540469521,32.99863366927276,8.43251557299975,281.468497471553,19.30942461104877
AC4_RH1_OL3_MI2_022120_256s_20x20_a,2800.8199622026145,0.6612759446451308,0.42029234514828206,62.91995555911145,7.286733545151597,31.766325243511943,8.371468465582,291.40633145390086,18.723970725516867
AC4_RH1_OL3_MI2_022120_256s_20x20_b,2800.468038344134,0.6612759446451308,0.42029234514828206,62.91995555911145,7.286733545151597,31.766325243511943,8.371468465582,291.40633145390086,18.723970725516867
AC4_RH1_OL3_MI2_022120_256s_20x20_c,2801.2514013874047,0.6612759446451308,0.42029234514828206,62.91995555911145,7.286733545151597,31.766325243511943,8.371468465582,291.40633145390086,18.723970725516867
AC4_RH3_OL1BIG_022120_256s_20x25_a,2668.5296238928777,0.6990516339853234,0.5498054083267155,65.61595705894365,7.487258283004778,36.45997481624899,8.60287367542163,245.40260499368648,21.35794688852277
AC4_RH3_OL1BIG_022120_256s_20x25_b,2668.9085141664914,0.6990516339853234,0.5498054083267155,65.61595705894365,7.487258283004778,36.45997481624899,8.60287367542163,245.40260499368648,21.35794688852277
AC4_RH3_OL1BIG_022120_256s_20x25_c,2668.3234532901465,0.6990516339853234,0.5498054083267155,65.61595705894365,7.487258283004778,36.45997481624899,8.60287367542163,245.40260499368648,21.35794688852277
AC4_RH3_OL1SMALL_022120_256s_20x25_a,2672.038468050823,0.6990516339853234,0.5498054083267155,65.61595705894365,7.487258283004778,36.45997481624899,8.60287367542163,245.40260499368648,21.35794688852277
AC4_RH3_OL1SMALL_022120_256s_20x25_b,2671.670295145118,0.6990516339853234,0.5498054083267155,65.61595705894365,7.487258283004778,36.45997481624899,8.60287367542163,245.40260499368648,21.35794688852277
AC4_RH3_OL1SMALL_022120_256s_20x25_c,2671.2624686433687,0.6990516339853234,0.5498054083267155,65.61595705894365,7.487258283004778,36.45997481624899,8.60287367542163,245.40260499368648,21.35794688852277
AC4_RH3_OL2_022120_256s_30x30_a,2762.2656635309345,0.667778618813109,0.5545692500144788,63.384042902479564,7.321102373715228,32.574285981311235,8.411517905450319,243.71046317783203,21.45149780024148
AC4_RH3_OL2_022120_256s_30x30_b,2763.1840064831367,0.667778618813109,0.5545692500144788,63.384042902479564,7.321102373715228,32.574285981311235,8.411517905450319,243.71046317783203,21.45149780024148
AC4_RH3_OL2_022120_256s_30x30_c,2762.187776143454,0.667778618813109,0.5545692500144788,63.384042902479564,7.321102373715228,32.574285981311235,8.411517905450319,243.71046317783203,21.45149780024148
AC4_RH3_OL3_022120_256s_20x20_a,2680.0134764331287,0.7073085182183919,0.5079385635045816,66.20524007839629,7.53135962215525,37.48589709138392,8.65306184338188,260.273930168786,20.52647637864621
AC4_RH3_OL3_022120_256s_20x20_b,2679.525071641066,0.7073085182183919,0.5079385635045816,66.20524007839629,7.53135962215525,37.48589709138392,8.65306184338188,260.273930168786,20.52647637864621
AC4_RH3_OL3_022120_256s_20x20_c,2678.8229791456442,0.7073085182183919,0.5079385635045816,66.20524007839629,7.53135962215525,37.48589709138392,8.65306184338188,260.273930168786,20.52647637864621
VF74_127-7_101220_256s_15x20_a,2616.8850844752665,0.7053306359798369,0.46696768627579677,66.06408121207846,7.520786848484461,37.24014416705435,8.641051996141409,274.82700290609966,19.695194392595297
VF74_127-7_101220_256s_15x20_b,2621.045689432451,0.7053306359798369,0.46696768627579677,66.06408121207846,7.520786848484461,37.24014416705435,8.641051996141409,274.82700290609966,19.695194392595297
VF74_127-7_101220_256s_15x20_c,2616.89927028679,0.7053306359798369,0.46696768627579677,66.06408121207846,7.520786848484461,37.24014416705435,8.641051996141409,274.82700290609966,19.695194392595297
VF74_131-1_101220_256s_25x50_a,2626.0428941588966,0.7385776743792835,0.20518931796081866,68.4368788222737,7.699208131101691,41.37110644210409,8.841920758855409,367.812066756932,13.759579662694508
VF74_131-1_101220_256s_25x50_b,2626.411310233711,0.7385776743792835,0.20518931796081866,68.4368788222737,7.699208131101691,41.37110644210409,8.841920758855409,367.812066756932,13.759579662694508
VF74_131-1_101220_256s_25x50_c,2625.506406268872,0.7385776743792835,0.20518931796081866,68.4368788222737,7.699208131101691,41.37110644210409,8.841920758855409,367.812066756932,13.759579662694508
VF74_131-9_MI1_101220_256s_15x30_a,2642.6144125773953,0.6966389749807687,0.43948320205915864,65.44376874395921,7.474389797567584,36.160200646573145,8.588182852331887,284.5896373676159,19.126645988017444
VF74_131-9_MI1_101220_256s_15x30_b,2641.3594017919977,0.6966389749807687,0.43948320205915864,65.44376874395921,7.474389797567584,36.160200646573145,8.588182852331887,284.5896373676159,19.126645988017444
VF74_131-9_MI1_101220_256s_15x30_c,2640.689545608806,0.6966389749807687,0.43948320205915864,65.44376874395921,7.474389797567584,36.160200646573145,8.588182852331887,284.5896373676159,19.126645988017444
VF74_131-9_MI2_101220_256s_20x25_a,2722.9676570063284,0.6870937113507595,0.4379237128769214,64.76253577343554,7.423558461329001,34.97419654337372,8.529944876857197,285.14357619043926,19.09410395716363
VF74_131-9_MI2_101220_256s_20x25_b,2722.5927874123417,0.6870937113507595,0.4379237128769214,64.76253577343554,7.423558461329001,34.97419654337372,8.529944876857197,285.14357619043926,19.09410395716363
VF74_131-9_MI2_101220_256s_20x25_c,2717.3037750981052,0.6870937113507595,0.4379237128769214,64.76253577343554,7.423558461329001,34.97419654337372,8.529944876857197,285.14357619043926,19.09410395716363
VF74_132-1_101220_256s_40x50_a,2697.697221765816,0.6992883197243983,0.4808549316449078,65.63284901031979,7.488521141003877,36.489383145719216,8.604314235445633,269.894179748591,19.979047466606776
VF74_132-1_101220_256s_40x50_b,2697.3413812561107,0.6992883197243983,0.4808549316449078,65.63284901031979,7.488521141003877,36.489383145719216,8.604314235445633,269.894179748591,19.979047466606776
VF74_132-1_101220_256s_40x50_c,2697.22297433629,0.6992883197243983,0.4808549316449078,65.63284901031979,7.488521141003877,36.489383145719216,8.604314235445633,269.894179748591,19.979047466606776
VF74_132-2_101220_256s_20x25_a,2639.93542106991,0.7387246139234552,0.18707910769066244,68.44736570519737,7.699999914589366,41.38936375893314,8.842803860555287,374.24490942900593,13.2872645814622
VF74_132-2_101220_256s_20x25_b,2639.6896026971112,0.7387246139234552,0.18707910769066244,68.44736570519737,7.699999914589366,41.38936375893314,8.842803860555287,374.24490942900593,13.2872645814622
VF74_132-2_101220_256s_20x25_c,2636.9300697782473,0.7387246139234552,0.18707910769066244,68.44736570519737,7.699999914589366,41.38936375893314,8.842803860555287,374.24490942900593,13.2872645814622
VF74_134D-15_101220_256s_15x25_a,2602.5759034304283,0.7067169689705262,0.38274948001132963,66.16302198291406,7.52819693036931,37.4123967814493,8.649470726868506,304.7417561277316,17.921354947407412
VF74_134D-15_101220_256s_15x25_b,2605.0335873746985,0.7067169689705262,0.38274948001132963,66.16302198291406,7.52819693036931,37.4123967814493,8.649470726868506,304.7417561277316,17.921354947407412
VF74_134D-15_101220_256s_15x25_c,2604.6898391678337,0.7067169689705262,0.38274948001132963,66.16302198291406,7.52819693036931,37.4123967814493,8.649470726868506,304.7417561277316,17.921354947407412
VF74_136-3_101220_256s_20x30_a,2648.27436616581,0.6980682480589402,0.4665060158740403,65.54577409262986,7.482012177933215,36.33778858976778,8.596887201456603,274.99099067965676,19.685719596075003
VF74_136-3_101220_256s_20x30_b,2648.133623944904,0.6980682480589402,0.4665060158740403,65.54577409262986,7.482012177933215,36.33778858976778,8.596887201456603,274.99099067965676,19.685719596075003
VF74_136-3_101220_256s_20x30_c,2648.722479150636,0.6980682480589402,0.4665060158740403,65.54577409262986,7.482012177933215,36.33778858976778,8.596887201456603,274.99099067965676,19.685719596075003
,,,,,,,,,

File: F18_H2OCO2_OF_F.csv
,H2OT_3550_M,H2OT_3550_STD,H2Om_1635_BP,H2Om_1635_STD,CO2_1515_BP,CO2_1515_STD,CO2_1430_BP,CO2_1430_STD
AC4_EUH102_030920_256s_15x20_a,2.7112115364269433,0.26663476678451054,1.033318461254384,0.17260426201834295,240.1494737120704,52.90206920566757,280.2282095752867,54.46485233749475
AC4_EUH102_030920_256s_15x20_b,2.716610333653695,0.2667591474938328,1.0367200172142903,0.17306307714054,283.02964390410267,52.66234595571881,298.5117246817659,54.423393024616836
AC4_EUH102_030920_256s_15x20_c,2.74079641058044,0.2701154050349014,1.0355388058199826,0.17308529261303926,265.7901716876954,51.20714738023452,259.9333590004422,52.266640450300535
AC4_EUH33_030920_256s_20x20_a,1.3867883969771082,0.13106727550178135,0.2381258476290512,0.03958022268300044,19.286074489429907,22.393203681373908,106.94794085232218,44.16831839909559
AC4_EUH33_030920_256s_20x20_b,1.3913747657878834,0.13154080321334188,0.24049992717712682,0.04004917191582354,18.676864503956654,21.76804259732075,105.34165762758053,44.954405789560354
AC4_EUH33_030920_256s_20x20_c,1.389102172503413,0.13122945579186124,0.2382700796732428,0.03966024797134716,14.579184782514503,20.727488609132767,102.81160245179264,43.754217087615096
AC4_OL21_012821_256s_20x20_a,2.78474861942548,0.34028277181640365,1.054371968161617,0.19152563074919216,381.0395204852466,95.96007916445792,379.48626540098417,99.88237291262254
AC4_OL21_012821_256s_20x20_b,2.7706719820732237,0.3399074391680229,1.08305546083747,0.1968408503462957,588.2191032572041,106.0303972211279,512.4074322229117,109.93482759559286
AC4_OL21_012821_256s_20x20_c,2.803687436959628,0.3440139410592575,1.066630016296758,0.19359525759609902,432.7386883532003,96.7442733379839,428.48688641400275,102.99918116112403
AC4_OL21_012821_256s_20x25_a,2.7123668460947563,0.33193094829934405,1.021351646733377,0.18560240829266217,18.705342806729213,18.676010867917736,421.04365632671994,80.29790211710647
AC4_OL21_012821_256s_20x25_b,2.7098960149721316,0.3312093852210373,1.0158578985320474,0.18433352511129672,18.70487634798253,19.584344077274487,427.9521011819991,80.96493405723271
AC4_OL21_012821_256s_20x25_c,2.713197041030079,0.3328986529174621,1.0179411510189842,0.18501704682279035,18.70549953079279,19.476752744678407,436.9308332820111,81.34737272474712
AC4_OL24_020320_256s_25x25_CO2_a,2.2357391198004923,0.19276116570230606,1.2831784830644835,0.19327686613391304,459.7883591046793,56.461202160087694,371.28549537617226,57.86977256645076
AC4_OL24_020320_256s_25x25_CO2_b,2.2132651790475104,0.19076590205208752,1.2774220866756474,0.19226126488335168,466.29339684648386,56.978170863846955,367.1170709099374,56.53469177382732
AC4_OL24_020320_256s_25x25_CO2_c,2.20253625838029,0.190091546529399,1.2763559847892736,0.192363789937376,469.8744718415683,57.26517172319416,372.1133939234813,58.42202491015289
AC4_OL24_020320_256s_25x30_H2O_a,2.743312588547073,0.2367226706350853,1.2167591033110783,0.1831301127761218,580.9189761941547,62.93946320331024,609.6457547915201,68.98549748436085
AC4_OL24_020320_256s_25x30_H2O_b,2.7937929586722325,0.24060549250969301,1.2517335869659116,0.18818468217365128,607.9232885247131,65.04270918679994,590.2533487753619,68.4703059923638
AC4_OL24_020320_256s_25x30_H2O_c,2.7985697849940636,0.24159568580562618,1.2399216197215714,0.1862739083403796,609.2669182179175,64.0891896553593,606.2259381335006,68.06666092015514
AC4_OL27_020520_256s_20x25_a,2.4905568999129413,0.2024263313448292,1.2159549444898579,0.1854488575699945,505.52117858411475,47.88370089365501,443.45380093939264,48.70275313365485
AC4_OL27_020520_256s_20x25_b,2.3761965558711955,0.19269264052947105,1.1855030498520356,0.18046414768247787,391.82335607258153,44.07136387981402,365.55620191045386,45.4011370339644
AC4_OL27_020520_256s_20x25_c,2.3848537378384624,0.19352276674986726,1.1818693855480695,0.17997614317366858,412.1078460139781,44.127336080712865,365.2271199137859,45.17962386895387
AC4_OL29_012821_256s_10x12_a,2.4902869632973537,0.22455104482289426,1.0454971712179124,0.1629564736532677,11.319413398087189,12.00270437982254,13.241867396150198,17.16026759887509
AC4_OL29_012821_256s_12x22_a,2.443453361088539,0.22015337878074773,1.0860366407030293,0.16915047148416784,11.314151352617879,13.037907898338283,202.60545178127614,43.66090786874444
AC4_OL29_012821_256s_12x22_b,2.459708130159316,0.22139736661610926,1.0527642109046527,0.16402752446404412,11.315978239900547,10.165196158190147,76.85292052210298,33.04559942451508
AC4_OL29_012821_256s_12x22_c,2.434130053981334,0.2193631060451531,1.071986778729026,0.167309466810608,11.313103227846012,11.239118511287348,62.96666881230502,29.043385683250555
AC4_OL32_MI1_021420_256s_25x30_a,2.243048108031431,0.1811993161329523,0.9124806580786154,0.13527872561123863,34.35870485728806,17.386213168811235,132.9813167742331,27.5917630831118
AC4_OL32_MI1_021420_256s_25x30_b,2.239699318115805,0.18094796576034716,0.9103997029898029,0.13504691245765757,34.7205807316072,18.150258053917604,135.11451446293017,27.921391768727073
AC4_OL32_MI1_021420_256s_25x30_c,2.225168900904346,0.17960969362681672,0.9080987624629092,0.13476071818113503,29.553039198923003,17.911818435796963,132.849265976774,28.210509807157063
AC4_OL32_MI2_021220_20x35_256s_a,2.4053840477499735,0.19444439773960956,1.2463042173223629,0.18781837356678321,394.5648755074107,43.09612838365284,389.46417610547684,46.79500820720372
AC4_OL32_MI2_021220_20x35_256s_b,2.403153121919283,0.19420804415483556,1.2407640747900641,0.18685763465771343,413.75814244725086,43.11568143184668,409.1635936958707,47.16718069507716
AC4_OL32_MI2_021220_20x35_256s_c,2.410540258083942,0.19482259895040666,1.2362075314067464,0.1862448133488756,392.25130552466453,42.02487587840582,391.8667202639622,46.07639150024666
AC4_OL36_MI1_021420_256s_20x25_H2O_a,2.4683738759848604,0.23738648777574067,1.0275595458879665,0.16795329088309502,186.67540460691106,50.15382411545812,187.1985440288884,53.183870072341904
AC4_OL36_MI1_021420_256s_20x25_H2O_b,2.7900964464758076,0.2690183571321757,1.081766918980293,0.1766998917279983,197.9626814517162,53.132477350421,257.6432415796178,57.37499634436587
AC4_OL36_MI1_021420_256s_20x25_H2O_c,2.4437288110155873,0.23545104216559806,1.0150168665753956,0.166130111937241,180.324157372895,49.96158196751203,192.00409784413878,53.34305971957852
AC4_OL36_MI2_021420_256s_15x20_a,2.698326894616173,0.26005159979827935,1.0630761892768006,0.17580867951292356,143.86825523907024,51.65719584948256,326.9971728894344,55.60778717614092
AC4_OL36_MI2_021420_256s_15x20_b,2.696405843533338,0.2597385614069713,1.070582093307868,0.17698993105138644,131.3540984285068,48.157915102226305,317.5436902116983,54.16607287881493
AC4_OL36_MI2_021420_256s_15x20_c,2.5441271315069254,0.24499636426068877,1.026536048813717,0.16984011908771732,104.7925582072323,46.18474053091665,276.57872847761405,51.600840749528984
AC4_OL3_101220_256s_30x30_a,2.4066271364233742,0.22797799091167073,0.5515091593604644,0.08867231140442308,284.0473298775853,67.57435786210723,426.34208189334754,78.8668033639804
AC4_OL3_101220_256s_30x30_b,2.4143609663057233,0.22866122300054645,0.5506947473377833,0.08860668192268208,276.32471898904964,67.8485333736655,421.8061252436336,79.29476562328969
AC4_OL3_101220_256s_30x30_c,2.4101438538487803,0.22892113878238,0.5513319118036534,0.0887077665471344,273.9002375770463,65.78652337854857,414.92078185111575,78.98375422763844
AC4_OL40_021420_256s_15x25_a,2.0218415646259134,0.16477649788980112,0.9816771673118307,0.14308559500164086,8.682763846398618,12.917400133324337,160.6734617576189,32.241154254212326
AC4_OL40_021420_256s_15x25_b,2.045346329911297,0.1668170482647655,0.9970420664673425,0.14548381345939368,24.911805340751012,17.709993807588074,163.84135362879866,32.63830481748648
AC4_OL40_021420_256s_15x25_c,2.0465204902833514,0.1668598211794612,0.9973430281827914,0.1454386191621426,9.776101003621127,14.026557746561599,142.30818190829606,32.13209672081736
AC4_OL43_101220_256s_30x30_a,3.1827187337264773,0.2665914707705568,1.411813058549271,0.20307710746875102,226.68968310153184,43.677379592007206,337.7265682501479,51.68575452959476
AC4_OL43_101220_256s_30x30_b,3.1796012881006344,0.2664088513473926,1.4183100419684436,0.2041962407546574,241.1770093669749,43.47687244019185,351.5347909488779,51.24084443486438
AC4_OL43_101220_256s_30x30_c,3.1860886726889834,0.26692975548657133,1.417039810815091,0.20392542101702837,232.7258630448764,44.13263397457722,342.4553626850054,51.674584381749085
AC4_OL44_021420_256s_25x25_a,2.9097372906003796,0.26191481267211625,1.3929936690122362,0.21331418759338297,478.2556251420299,67.2330829271799,499.13578404338415,73.77425832675941
AC4_OL44_021420_256s_25x25_b,2.9366053669779717,0.26392475933936516,1.3974430591678415,0.2139143634935266,493.85008337980594,67.3064123860078,513.1364354947848,73.0872385479266
AC4_OL44_021420_256s_25x25_c,2.9315911148389477,0.2635940543163208,1.398188467091639,0.2138400862680598,496.20579736307906,67.20649575923828,517.0019756648456,72.89301537626724
AC4_OL45_012821_256s_20x25_a,3.1119655884836286,0.40359794835007845,1.174879562925406,0.22195844326471365,890.201118253994,138.4374905399778,767.9488820522226,135.3818073939468
AC4_OL45_012821_256s_20x25_b,3.0550846606977293,0.39660110213051875,1.1685531968260594,0.22076344624635733,1015.3453813128144,149.4442542558234,850.2639014280944,142.00715269019165
AC4_OL45_012821_256s_20x25_c,3.0809290693945317,0.4003021872485263,1.1711792150251539,0.2216675361757639,959.5192983968698,143.78740674397406,806.4940781184072,138.01941511931986
AC4_OL46_021420_256s_30x30_a,2.519525518103545,0.20946057852555952,1.0454259723984893,0.16747314075546865,373.6995909425047,41.50237226097959,354.01645600617627,44.887139383497676
AC4_OL46_021420_256s_30x30_b,2.530841548373822,0.20996127726211605,1.0428208558268823,0.1674965726484213,369.0255713770236,41.33095589586644,343.0094072373182,44.191824962002514
AC4_OL46_021420_256s_30x30_c,2.532064932323701,0.21035200041557087,1.044865912665225,0.16747292260931254,367.9224868179405,41.168331396957534,348.2926010121457,45.15554544535885
AC4_OL48_021720_256s_25x25_CO2_a,3.015745453214491,0.3190969098824783,1.3060092874806326,0.21522214969376205,831.0386959033198,110.74705446064185,829.719134296283,116.6922395913779
AC4_OL48_021720_256s_25x25_CO2_b,3.0264984556575585,0.320808129369213,1.307020547938649,0.21571989610783743,797.4509253130648,108.55461483469715,794.2402556907662,114.82840235026691
AC4_OL48_021720_256s_25x25_CO2_c,3.032092542390924,0.32089722820049194,1.3080894552374023,0.2158645274880133,817.1183474041467,109.32341310080355,819.2673628573378,115.35245617202841
AC4_OL48_021720_256s_25x25_H2O_a,3.230102785617025,0.3424760207777403,1.364081176709983,0.2244240390879409,705.8030622451153,100.62054868337466,694.1538569957634,107.27823463732713
AC4_OL48_021720_256s_25x25_H2O_b,3.2387546265499156,0.3430571418771917,1.3669013670900803,0.22507114254433647,717.7481640493089,102.20136836535275,711.1271516685517,109.79581175849594
AC4_OL48_021720_256s_25x25_H2O_c,3.2366754763214107,0.342562146174224,1.3626643997322916,0.22446904156127517,712.9650521908693,102.29012326169305,705.3820742175426,109.21872999611769
AC4_OL49_021920_30x30_CO2_a,1.9192841595665142,0.15073527723259167,0.952294278169727,0.1390244890170406,211.150867667088,27.654788569146547,191.97636856662436,28.235674897127282
AC4_OL49_021920_30x30_CO2_b,1.9577729337514538,0.1539527632490981,0.9804383646422892,0.14314768916808174,247.4272755276198,28.384441298693403,230.63738460957947,28.992051548024307
AC4_OL49_021920_30x30_CO2_c,2.096124343677144,0.16466634559968094,1.0782683845389998,0.15757206824018744,353.72301269176404,35.627303801977924,308.25008272203536,36.06145850304409
AC4_OL49_021920_30x30_H2O_a,2.4186121350182592,0.18980854553258364,1.3281456594766443,0.19379871560443154,755.1691513532344,55.70682962168633,740.6458760736006,56.92328066498428
AC4_OL49_021920_30x30_H2O_b,2.3748685183893197,0.1864790248927838,1.319680539210826,0.19278351490739895,752.7671392028591,55.50082689319169,746.8370986679779,57.26332450908678
AC4_OL49_021920_30x30_H2O_c,2.4090098499559582,0.18893546556246738,1.3245476415278536,0.19336222903773234,758.1456973918683,55.60817809252835,742.3063298523683,56.812620755407075
AC4_OL50_021920_20x20_a,2.6668415409273423,0.25189281219019044,1.0129648420282082,0.16145370473075593,359.3284843912471,61.44600819261005,325.01707674174565,64.57793149448383
AC4_OL50_021920_20x20_b,2.657346820464787,0.2504041105469294,1.0050894220611735,0.16009407247819882,378.0740114764168,63.7478583312132,338.9951576630744,67.89736749291575
AC4_OL50_021920_256s_20x20_c,2.6619815279537313,0.25093201004217264,1.0075198082897876,0.1605696495192918,363.0322196485339,62.6399272729144,342.93047867607277,66.83650930092945
AC4_OL51_021920_15x20_a,2.526895334101395,0.22670940898113723,1.1711191665706027,0.1776058518934796,68.87942902499809,33.68061262573385,196.4613520407153,45.711857394013606
AC4_OL51_021920_15x20_b,2.4895619318454965,0.2231259047326448,1.168462056647765,0.17711977183955138,55.86066529592588,28.097939580753874,174.19703447379268,45.52302134330387
AC4_OL51_021920_15x20_c,2.5041706303719886,0.2247070396735268,1.1666142613607062,0.17706621706154016,40.457453629324,28.029277083869932,168.22293769730504,45.68482372790935
AC4_OL53_101220_256s_30x30_a,4.038890719561634,0.43325686992736295,1.4659379402175559,0.2544181821316155,699.0994300802427,90.12460004619093,699.699175385453,96.32214717514721
AC4_OL53_101220_256s_30x30_b,4.029881422253712,0.4322792359830841,1.4624228476516536,0.25327833573532954,709.0395824861912,91.1081374229706,707.9356723689477,96.74898144015597
AC4_OL53_101220_256s_30x30_c,4.0168074854197044,0.43077194184810613,1.465133651210491,0.2540291578702939,699.3515238753628,91.69862584175951,701.2321791022525,96.96426401415927
AC4_RH1_OL2_022120_256s_30x30_a,2.7623726754689013,0.2329011565306268,1.2363218152287219,0.18796544605843707,477.4630480259229,54.81113978208774,420.62243665527535,58.49321253320206
AC4_RH1_OL2_022120_256s_30x30_b,2.738760957350217,0.23114395744772556,1.230765400113605,0.1867654327495121,472.94297451605536,53.75285391887244,428.8836491607248,57.35919132368656
AC4_RH1_OL2_022120_256s_30x30_c,2.7583435366906053,0.23241369306182078,1.231361100376776,0.18700248080397755,473.7675565751385,54.54837830210104,424.7027626203467,58.345849447336136
AC4_RH1_OL3_MI1_022120_256s_20x25_a,3.0570506127761066,0.33764322674987424,1.1212962309541206,0.2029611983049402,1503.415938018325,160.99075357147584,1446.0258122147784,161.4818974524248
AC4_RH1_OL3_MI1_022120_256s_20x25_b,3.0797092287394845,0.3406772035198969,1.1237287539854846,0.20360847976050245,1486.953237996107,159.8271738399061,1422.011891528593,160.46199229676333
AC4_RH1_OL3_MI1_022120_256s_20x25_c,3.073673934956898,0.3405271631280221,1.1221649104259583,0.20315551302703538,1486.3788417772366,158.7593105827468,1430.7393983225456,158.50139387924628
AC4_RH1_OL3_MI2_022120_256s_20x20_a,2.6511297721672578,0.2934203736436817,1.1692795902695292,0.21698459254349603,1030.5229162026753,117.33855600027239,931.0616101075809,116.13994600680807
AC4_RH1_OL3_MI2_022120_256s_20x20_b,2.662884304443648,0.29543764867699296,1.1660098547122384,0.21640669258880116,1020.337938108243,117.19501378987744,931.9175066413959,116.32668687176141
AC4_RH1_OL3_MI2_022120_256s_20x20_c,2.6367271911112113,0.292128281434209,1.164279801541219,0.21649087069017917,1030.8675236696156,117.72308338381053,939.0562763569554,116.75961628168638
AC4_RH3_OL1BIG_022120_256s_20x25_a,2.864496720613486,0.2634626883043441,1.2186920577079419,0.19109615614874273,702.317597494889,82.26676921667041,720.5445072538768,88.28790499557779
AC4_RH3_OL1BIG_022120_256s_20x25_b,2.849743867175147,0.262161073066446,1.2219112606249132,0.19175232808669687,705.1751658476219,83.11948500656163,722.184122558924,88.82029979053554
AC4_RH3_OL1BIG_022120_256s_20x25_c,2.872527973162046,0.26363771872840785,1.2184213917209665,0.1908057612985966,694.3252286399636,80.77118458527636,706.0949115573819,87.20832312343626
AC4_RH3_OL1SMALL_022120_256s_20x25_a,2.7281984281268215,0.25075543165001013,1.1901898131260356,0.18670239806735275,688.4591715334308,80.83757464604243,747.2032824160664,91.73380592706344
AC4_RH3_OL1SMALL_022120_256s_20x25_b,2.7424656061414994,0.2521290160478013,1.1947940260219692,0.1877047409348143,697.5358691329715,81.56005754852794,751.6302291342149,91.04365192741555
AC4_RH3_OL1SMALL_022120_256s_20x25_c,2.7582787557303274,0.2530183612250565,1.194781173754991,0.18740274385174133,693.702248669534,81.56760489914333,744.9686071112812,90.1102603003941
AC4_RH3_OL2_022120_256s_30x30_a,3.1659652964228573,0.29308673058814005,1.3408649224812175,0.22890115287362867,688.8475917401471,81.12670183491151,677.0665576665649,87.36748140916222
AC4_RH3_OL2_022120_256s_30x30_b,3.1340308307766676,0.2900071801637098,1.3411038229065066,0.2285358777734726,698.6210586710007,81.99691413503925,684.2523233926564,86.4855091094378
AC4_RH3_OL2_022120_256s_30x30_c,3.1686756756078727,0.2932817584416799,1.3411098024979933,0.228784877000735,697.8577129159746,82.29606507399978,683.5604797601978,87.8228045651262
AC4_RH3_OL3_022120_256s_20x20_a,2.3545909443375073,0.1892047727660718,1.2201052993067505,0.17916833773613516,1210.0945681388807,86.46014569417605,1151.5812540385823,85.54163593298357
AC4_RH3_OL3_022120_256s_20x20_b,2.3734187247581713,0.1908553681154685,1.2243145574167942,0.1795689749642439,1196.2024516122735,85.29149762250006,1134.4653969769186,83.9398153570445
AC4_RH3_OL3_022120_256s_20x20_c,2.4005084754636314,0.19284459211755364,1.2159218627990818,0.17844913810469887,1176.7327861545255,83.80921226464056,1134.045315801851,83.60991723224829
VF74_127-7_101220_256s_15x20_a,5.3074654344198215,0.7334726099517355,2.612666542059492,0.4918013244643932,1200.6436733022917,189.66564929093835,1287.2371806711735,205.84063153756327
VF74_127-7_101220_256s_15x20_b,5.13600501278853,0.7108848446504639,2.5293019640074506,0.4749313568164878,1165.3056588386844,182.6994776893168,1316.7719783349594,208.3161114679015
VF74_127-7_101220_256s_15x20_c,5.30687890412873,0.7344732051090931,2.5815911186447877,0.4853464108590391,1258.939374767189,195.2085999358128,1278.2240031351016,204.19157367863036
VF74_131-1_101220_256s_25x50_a,4.261867215337253,0.47824339495439483,2.0070384771761987,0.31880221568233,629.731884299122,83.50725338185373,622.3197340493365,87.15216227353582
VF74_131-1_101220_256s_25x50_b,4.247091135030057,0.47728766523087673,2.000966642152954,0.31745221462515877,622.6548251643927,81.74211611335429,621.5186466941182,86.05506893928751
VF74_131-1_101220_256s_25x50_c,4.283399529380369,0.4818550098049625,2.0096565106467863,0.3189238262751314,632.692355376363,82.25529041509921,624.3546546433975,87.03247963044062
VF74_131-9_MI1_101220_256s_15x30_a,5.028903484695647,0.8370638145543802,2.512772596667588,0.5364777736484888,26.599642896227568,47.89619525190886,304.381497937832,109.19191254894153
VF74_131-9_MI1_101220_256s_15x30_b,5.0794751156178055,0.8435549929495535,2.514073921935003,0.5348427366446774,26.612281403013068,40.39649620140625,336.2631517176478,114.64109253880271
VF74_131-9_MI1_101220_256s_15x30_c,5.106508016684778,0.8467265685603237,2.5292887838515816,0.5391088104599447,26.61903206451218,41.887446223749215,285.2474945079064,107.43101348021644
VF74_131-9_MI2_101220_256s_20x25_a,2.3635440230590836,0.39214911787142664,1.29942753413316,0.2825539610560489,779.0546356833927,165.19042195982496,483.27797604986733,135.49499350703056
VF74_131-9_MI2_101220_256s_20x25_b,2.377050285228934,0.3947168007124205,1.3050026072843053,0.2838572208442583,783.2294220572169,164.62373260201653,471.7585495950921,135.3411084979121
VF74_131-9_MI2_101220_256s_20x25_c,2.568403729761308,0.42684773198346126,1.38691936959108,0.30097847606499845,791.1568928865572,167.5094602095654,496.63663678609413,138.2179346274741
VF74_132-1_101220_256s_40x50_a,2.484805793727547,0.21222014254706148,0.8416182160425553,0.12856187391604068,342.7353718509882,49.29837170086747,353.9792866008909,53.825460469217
VF74_132-1_101220_256s_40x50_b,2.497992161420605,0.21321579015237913,0.8410747104782474,0.12841844000534916,342.7630792947922,48.972242986751596,353.08841594227243,54.11410099422355
VF74_132-1_101220_256s_40x50_c,2.502381516573842,0.21407882938859799,0.841423152977848,0.12874019973988296,341.36064211458006,49.61844546053724,353.2675157180048,54.515433509535335
VF74_132-2_101220_256s_20x25_a,3.862144514683238,0.43172946867703244,1.6993689194118216,0.26881200546859346,143.67826497288385,52.70434164467629,362.9410145546286,67.40261701977249
VF74_132-2_101220_256s_20x25_b,3.871775980155503,0.4325581752475115,1.6987336587636224,0.2685411106019702,131.26131040381065,50.236647753825416,342.08936283698523,65.55250528334048
VF74_132-2_101220_256s_20x25_c,3.9801520771697034,0.44522030645927724,1.7117489091778477,0.2711682718209144,168.89410256785857,55.3609087768825,383.99167037642997,70.70282260790205
VF74_134D-15_101220_256s_15x25_a,6.422195727364073,0.9458208729356212,4.411540832716967,0.8574386960557453,1107.727491853744,177.19727186372117,1283.0522310772278,204.21298244258506
VF74_134D-15_101220_256s_15x25_b,6.318631601277133,0.9294935825225485,4.42165758545375,0.8615334474778809,1118.2549719154274,180.58310490915346,1287.287214508728,207.10039060764078
VF74_134D-15_101220_256s_15x25_c,6.333092201396494,0.9342054117783762,4.434893314539233,0.8656970138554755,1120.4701886772643,179.82142382876935,1309.9582453452435,209.63760323364338
VF74_136-3_101220_256s_20x30_a,4.066904630682801,0.4903243266660754,1.9871540375544836,0.35119066636621027,567.1490140142859,101.82173027566596,559.280156860439,107.48585439126258
VF74_136-3_101220_256s_20x30_b,4.072456705669909,0.49112483090300674,1.9798307677900484,0.3503037886008951,572.1192723198395,105.067435355337,570.3119892513372,111.0161732614124
VF74_136-3_101220_256s_20x30_c,4.049235297226552,0.4881393210218036,1.9836299330710288,0.3507968177332611,573.6633886073827,102.40406869527114,560.7264126501484,107.76286627710317
