Repository: sarahshi/PyIRoGlass

# PyIRoGlass
PyIRoGlass is a Bayesian MCMC-founded Python algorithm, written in the open-source language Python3, for determining $\mathrm{H_2O}$ and $\mathrm{CO_2}$ species concentrations in the transmission FTIR spectra of basaltic to andesitic glasses. We leverage a database of naturally degassed melt inclusions and back-arc basin basalts to delineate the fundamental shape and variability of the baseline underlying the $\mathrm{CO_{3}^{2-}}$ and $\mathrm{H_2O_{m, 1635}}$ peaks, in the mid-infrared region.

File: Fuego_DF_Output_OF_F.csv (part 1 of 2)
,PH_3550_M,PH_3550_STD,H2OT_3550_MAX,H2OT_3550_SAT?,P_H1635_BP,P_H1635_STD,H2Om_1635_MAX,P_H1635_PCA1_BP,P_H1635_PCA1_STD,P_H1635_PCA2_BP,P_H1635_PCA2_STD,P_G1515_BP,P_G1515_STD,STD_G1515_BP,STD_G1515_STD,AMP_G1515_BP,AMP_G1515_STD,P_G1430_BP,P_G1430_STD,STD_G1430_BP,STD_G1430_STD,AMP_G1430_BP,AMP_G1430_STD,AVG_BL_BP,AVG_BL_STD,PCA1_BP,PCA1_STD,PCA2_BP,PCA2_STD,PCA3_BP,PCA3_STD,PCA4_BP,PCA4_STD,m_BP,m_STD,b_BP,b_STD
AC4_EUH102_030920_256s_15x20_a,1.210389030871488,2.3000116874518957e-05,1.524134,-,0.24795695842337434,0.00365438534069336,0.4542057,0.04292968166213352,0.019219561453495466,-0.12101116836653578,0.01504120201449832,1516.6230242884596,4.520947953304106,34.99999999999999,3.287574416841361,0.02003669138192938,0.0040648711376717475,1432.3741348421122,3.404629143163607,24.002155332883493,3.0219853626262716,0.02338063067547099,0.0040956681621907845,0.5138873344897711,0.14344553950791708,-1.2062531523852764,1.6175712366478814,0.5030769383308351,0.061368789734172445,-0.2087620549374315,0.20830933974465088,0.208054422011219,0.11562181154613611,-0.000389193945577161,0.00027457228409083056,0.8605925032880459,0.08471516087102804
AC4_EUH102_030920_256s_15x20_b,1.2127329319800075,1.3630560894988375e-05,1.520704,-,0.24875959620676624,0.0035730782738098623,0.46154459999999997,0.04557230438409331,0.019058943471712046,-0.10973409700034845,0.015086663277821844,1512.852454827521,4.3540565192739695,34.99999999999999,3.218711106093864,0.023613074750999344,0.003921580968888943,1432.1437229685444,3.1960994848369526,22.72137157372886,2.8704135742434516,0.024904739912503908,0.004036385828020709,0.4406088089340733,0.12703593432004828,-1.9491929733563926,1.426358109659995,0.4875515794688993,0.058710391033965026,-0.2938507294831254,0.18606377924606335,0.28623417216338093,0.1028327710135224,-0.0005170694535935231,0.00024146108622170948,0.9043692902299761,0.07512568421754073
AC4_EUH102_030920_256s_15x20_c,1.2232303197006564,1.590217630891787e-05,1.5151569999999999,-,0.2484153196528023,0.003592158326231863,0.45516530000000005,0.04456265998341905,0.01901381371049705,-0.11794271592034185,0.014794784229800843,1519.3736123323563,4.03070007807625,34.99999999999999,2.8357624550395903,0.022169360843833398,0.0038405684777324026,1434.7142929124454,3.198156565207882,23.71112375980775,2.9753711947205956,0.021680848446877565,0.003954588395900137,0.521214045325752,0.13716475224081323,-1.0176230845651277,1.5303592441587153,0.5058391617806217,0.06155162202394714,-0.18804125453276832,0.1961440007659836,0.20102694280414984,0.11115863901310975,-0.00036277647113950077,0.00026077470126188886,0.8549902146631235,0.0801280994944741
AC4_EUH33_030920_256s_20x20_a,0.6832148392622659,4.5907798795790214e-05,0.8172756,-,0.06570181788544598,0.0034725302075807904,0.29246609999999995,0.03482765103209653,0.018143066892064127,-0.03461562664584628,0.012893702938567612,1524.9999999999998,5.384090266100411,22.500000000000004,3.5206862416447806,0.0014909950393664768,0.0017129624516996008,1420.0000000000002,3.7019257387741664,22.50000000000024,3.5018003410228724,0.008268082204528774,0.003318541298366542,1.1891426975005956,0.09369170559366695,4.497488017540206,0.9974245733963967,-0.38917611543958003,0.05265160289792296,0.47530079277695486,0.1271359327909528,-0.03405277500624802,0.07776488002076895,0.0005460723572829966,0.00017125396998898766,0.44057328666302475,0.05268941461542446
AC4_EUH33_030920_256s_20x20_b,0.6854429271112573,4.38796341787645e-05,0.8181513000000001,-,0.06635381260582027,0.003561805007551224,0.2916764,0.03747304681540204,0.018052557706548313,-0.03341349456140337,0.012980777672990716,1524.9999999999998,5.4566678773922845,22.500000000000004,3.564835034302754,0.0014438311668600265,0.0016611143337637187,1420.0000000000002,3.8885067651928007,22.500000000000004,3.478475046836242,0.008143527968475537,0.003377335322079935,1.2212972187742248,0.09114179762370732,4.752930549601077,0.9219844051356682,-0.38422928856398975,0.05175252313947312,0.5030046503268712,0.11642924841904397,-0.05645512822410785,0.0761587737469942,0.000598708223012513,0.00016100026875647707,0.4289814343304491,0.04828963877333121
AC4_EUH33_030920_256s_20x20_c,0.6843389116676514,4.315379315983992e-05,0.8196414000000001,-,0.06574009241087705,0.003570747903762632,0.29334970000000005,0.039350464546656375,0.017985058068771886,-0.036809734783876516,0.013040852413875951,1524.9999999999998,5.466697938443244,22.500000000000004,3.592214117504151,0.0011270820991053725,0.0015830047167039838,1420.0000000000002,4.092954788854687,22.500000000000004,3.5047786772434484,0.007948120449281249,0.003285054619593421,1.2244126941604627,0.09192353835512744,4.9128303174260095,0.9455728577800777,-0.37508479877164785,0.05134907131249568,0.5267720472420563,0.11913273899893359,-0.06684616744329118,0.07665474362906713,0.0006182380153159036,0.0001642111236296693,0.4190015564704069,0.04951385009229086
AC4_OL21_012821_256s_20x20_a,0.8617046256637985,0.001207911894190337,0.9665232,-,0.17801701687449684,0.003610334697318614,0.19378370000000003,-0.0016335986562635695,0.019097592842481494,0.031134744016736052,0.014759261611605049,1515.8242435494235,4.284256016018325,23.367679937930628,3.0584213196802024,0.020355765779861756,0.004524115733509742,1420.2891685503294,3.383718834725909,34.99999999999999,3.4819560008440797,0.02027278830641921,0.004765275054963145,0.42834660117097867,0.12949650149161318,-1.3144279704920918,1.4597082372033638,-0.3123277923113387,0.059555926766148175,-0.18295825711937294,0.1912482996685636,0.10499184733455678,0.10393208793137301,-0.00030212815150265854,0.0002476714227803239,0.4984637793458244,0.07716596617720227
AC4_OL21_012821_256s_20x20_b,0.8574703590057885,0.0008279036060053031,0.9566054,-,0.18288578076928255,0.003600819920810449,0.1932838,-0.008259819046928806,0.019247622641059028,0.06886899887190465,0.015415563597026975,1516.6325622753152,3.3864471280235837,28.74122682097734,3.121901289766323,0.03142809984554033,0.00440548295458584,1423.5243618661016,3.9529458173733096,34.99999999999999,3.1184739786143236,0.027377539852623575,0.004955930210159517,0.31145645747370826,0.1245827866072787,-1.7624787096032957,1.4586950945139183,-0.33031300808064495,0.061924538070571036,-0.10088354012105734,0.197219472160919,0.1946674811494222,0.09998082567251676,-0.0004375677253899714,0.000244563391126886,0.5030171590801052,0.07839222972347962
AC4_OL21_012821_256s_20x20_c,0.8673996025323006,0.0019688940075202224,0.9680783000000002,-,0.18005229661551553,0.0036398787344480445,0.193986,-0.003027229754297633,0.019143034013039635,0.04256369937603443,0.015072742306716373,1517.232912094782,3.9085258622509325,25.59192773166827,3.125855279146149,0.02311321418108064,0.004416455845536932,1420.1531654217279,3.26112969537423,34.99999999999999,3.3472656567277954,0.022886119143079333,0.004804651704738796,0.4684237408546973,0.1375188117692286,-0.7867732280544285,1.5787058124426565,-0.33413314482824863,0.06161316867703718,-0.08609162232907056,0.20746995149748904,0.08586197892311603,0.10938563260798034,-0.00022498923646058767,0.000266686396372324,0.4694394349586634,0.08373264216240084
AC4_OL21_012821_256s_20x25_a,0.839919683958854,0.001659944461692592,0.94686,-,0.1725678413223532,0.0034942796814031413,0.19416989999999998,0.019357259247486134,0.01807239445842783,0.008382467033041149,0.013135120210889854,1512.1358782445607,5.702508303107054,22.500000000000004,3.476047419514178,0.0010000000000000002,0.0009746001435908295,1420.0000000000002,0.9386050063419734,34.99999999999998,2.8559458033692273,0.022509272386884584,0.0034420635515944008,1.1155627274407691,0.0659511172829709,4.999999999999999,0.6276511094366369,0.05544809706375745,0.04921508478394238,0.3050649133350201,0.08392002012968836,-0.3730688459817732,0.05684990342202884,0.0009554915045152713,0.00010985661915039233,0.19267992006901805,0.03393956931748374
AC4_OL21_012821_256s_20x25_b,0.8391754856354208,0.001872038273166725,0.9504877,-,0.17164389650660652,0.0034859585597372855,0.1916734,0.01979457877317847,0.01784665772017091,0.003759889663891401,0.012989670279011338,1514.9009774430435,5.75765057727445,22.500000000000004,3.4771399482730208,0.0010000000000000002,0.0010239969711038483,1420.0000000000002,1.0586364796153858,34.999999999999986,2.973656308388067,0.02287917296112772,0.003454554066202096,1.1087259981950799,0.06773204672896174,4.999999999999999,0.687373886773446,0.0397534306188066,0.05028323801985232,0.324204459510602,0.09126165608666376,-0.36716795234779664,0.056699560260929045,0.0009439741774273982,0.00011755594211114904,0.19003635020433787,0.03716851191973509
AC4_OL21_012821_256s_20x25_c,0.8401697251994493,0.0018133917894352042,0.9523702,-,0.17199016204260684,0.0034455012181581063,0.1927316,0.018318091524308883,0.01778898147491531,0.006959238135293937,0.012783320668831295,1513.8427231615356,5.663193864661443,22.500000000000004,3.524816393089186,0.0010000000000000002,0.0010192292751346767,1420.0000000000002,0.8743826784423362,34.99999999999999,2.7931604145126787,0.023358415666084747,0.003445677310399979,1.1124953006843408,0.0667398753561365,4.999999999999999,0.6490996390327112,0.0570941718285416,0.047307811128186626,0.30875058464103494,0.086519722460713,-0.37149176345159957,0.05694182766671172,0.0009534397445376992,0.0001127441246221085,0.19133905355246938,0.034705844386640546
AC4_OL24_020320_256s_25x25_CO2_a,1.3797231504048193,0.004357841717334365,1.6605880000000002,-,0.4473272224748476,0.003599403546180412,0.4228215,-0.03556804425914932,0.0189122580184564,0.0938943474689975,0.015264197056876105,1524.9999999999998,0.7140566551993642,28.666989122269023,2.4459226570426975,0.04507647571226566,0.004450428024908821,1420.0000000000002,1.2712773213441029,30.202408509862405,2.8513710335427005,0.03639988112624278,0.004990013588317667,1.3463056916310958,0.1225555381757885,0.33736130817058285,1.4261918103498343,0.3726476597183482,0.05899828581223064,-0.4815058941222629,0.1952838483520173,-0.30997867802642554,0.0950682117837073,2.282959822776213e-05,0.0002384809248428294,1.0082449325185416,0.07644481296907525
AC4_OL24_020320_256s_25x25_CO2_b,1.3661586073104786,0.004401941059604341,1.662697,-,0.44541980810911846,0.003653460629285629,0.4234998,-0.04286422585843146,0.01882583058706471,0.09665934810863322,0.014865791876687412,1524.9999999999998,0.8179421451431858,28.471418580256312,2.4024388877094704,0.04572440820282314,0.004473022167970964,1420.0000000000002,1.247467693904392,30.110186145634557,2.903062995514788,0.03599924623002374,0.004862637141793609,1.3887898486597612,0.12435535784776894,0.7071182051757063,1.459102189660592,0.37471722179064354,0.058819812401794236,-0.4396994718311651,0.19939567657329144,-0.3458003004348504,0.09644860181810981,9.286645712386684e-05,0.00024357731461658601,0.9922641553390321,0.0783135245363391
AC4_OL24_020320_256s_25x25_CO2_c,1.3596808934161526,0.0043112016455333,1.6694220000000002,-,0.44509547762564267,0.003678605875546545,0.4260929,-0.04357740583108545,0.01913656253052287,0.09671388963194955,0.015111911890098065,1524.9999999999998,0.7061753961071761,28.50470092147356,2.469870905948972,0.046080473735748216,0.004492094427618772,1420.0000000000002,1.365419263793934,30.57692105920275,2.786907154835749,0.03649306890030997,0.005045093996928774,1.3725174247669756,0.11853849505156086,0.48948651753593986,1.3890540285360515,0.36072310792684775,0.059722685417635944,-0.4666886795458647,0.19082767557913388,-0.324067173342337,0.09428687430269338,5.578776056013039e-05,0.00023187211998430403,1.0059169470958478,0.07483894394685933
AC4_OL24_020320_256s_25x30_H2O_a,1.6845206009475333,0.003251493172275265,1.945129,-,0.4220589057856316,0.003650234676077574,0.3859965,0.0544521528070973,0.019909562793720758,0.01811617990411212,0.01644527871662356,1520.9946170375565,2.3219507693403783,34.99999999999999,1.732445099571109,0.05666798234750242,0.0045500534679553915,1426.6730762436562,2.2786955527622768,33.400405942631906,1.9619958866062441,0.059470246775359635,0.005147654916000825,1.5106338188537158,0.14805352336184746,0.6454568796035891,1.7152508200538719,0.34351154780139925,0.06449959727678425,-0.11661648358573702,0.22784980186022977,-0.0014380319007451573,0.1156295444248803,0.0001260605985971343,0.0002891985566812883,0.9820809359728246,0.09123287525757794
AC4_OL24_020320_256s_25x30_H2O_b,1.7146728268410765,0.0040415212546968966,1.942867,-,0.4339766738223792,0.003729019532944999,0.37538390000000005,0.050170984090742755,0.019259701722838436,0.03074998394055126,0.01665026269726349,1520.531563179692,2.2051617481260375,34.99999999999999,1.7311301331360376,0.05927301029346033,0.004654598723972399,1427.0375594391378,2.286387081802572,32.08188547101391,2.126302349946679,0.057550176935340765,0.005188905589893853,1.3851588006773896,0.1470746242381547,0.035082906620490815,1.7137623958439576,0.370835697847614,0.06450562924713239,-0.21662459497529432,0.22881415994528095,0.038096369281293785,0.11566255604558127,1.7810904409059878e-05,0.0002881213020531381,0.9754287564991486,0.0913143891641469
AC4_OL24_020320_256s_25x30_H2O_c,1.7175245602402576,0.0035749313475516155,1.958278,-,0.42986143295635937,0.003605693508913384,0.3786225,0.050655310019507196,0.018953931935306083,0.029329688486186153,0.01653419649982665,1520.999709233404,2.174727816858191,34.52038455765414,1.7513220150531388,0.059401247967545014,0.0045282566885064615,1427.509342721392,2.290288643245131,33.40161175879072,1.9493178073700261,0.05910476377210047,0.005053956980999419,1.4863276265614906,0.15179665074930226,0.6456503920360936,1.7419297658364716,0.3545134736641715,0.06309827038810423,-0.13483845057248472,0.22946712629126012,-0.005939292201107346,0.11855237852219568,0.0001317195420366523,0.0002952021940350997,0.9634462616946233,0.09219184590852937
AC4_OL27_020520_256s_20x25_a,1.9252443311883747,0.00026295161366328185,2.194023,*,0.515975203154136,0.0037139614339124125,0.48128279999999996,-0.0013887199874991214,0.019740006558102048,0.037415572322049194,0.01806933642345534,1522.3204911361208,1.5488949702924173,30.247682520052546,2.1860825676492825,0.06542159604226798,0.004573284158358386,1425.5625394032606,2.0754463508220433,31.358758254976888,2.3867608359894668,0.05738919882589644,0.00510881175829069,1.666725221125535,0.12910901339129405,3.019801513288048,1.4910454231611359,0.33709119659122067,0.06074379397010832,0.11816854793680047,0.20212032219424622,-0.18078342164576777,0.10198013270965797,0.000557543670061417,0.00025081020308323054,0.9224565999599876,0.0797989389551121
AC4_OL27_020520_256s_20x25_b,1.8389411688337967,0.00034097068912885154,2.106805,*,0.5036282832219058,0.003684618265177512,0.5096482,0.0041945945347155724,0.019126355504668097,0.017165241329789714,0.017038989074936547,1523.1081978051836,1.5372442032796794,28.137874605562107,2.417886930559647,0.05076544397812993,0.0046857722076479235,1424.1895543380053,2.029525890312457,29.441636391526522,2.710654828524037,0.04736221718621969,0.0050271016061519645,1.647882007118826,0.12373169641300527,3.3534200786096444,1.4110895207169725,0.332640643251809,0.05908024992267949,0.08451003202732191,0.19113167704559175,-0.21543309646172948,0.09808317772707109,0.0005952257644084723,0.00023814034285455483,0.9195381510577149,0.0752894670428809
AC4_OL27_020520_256s_20x25_c,1.8454811276104308,0.00020624268734091862,2.121051,*,0.5020411374729472,0.003668591247701216,0.49807559999999995,-0.003933516005001429,0.019167522700718996,0.018382362932423513,0.016615768661940224,1522.3949482621167,1.644609717838597,28.756229356286426,2.4574471258035664,0.053388920212497075,0.004577433924273547,1425.2355724762613,2.1938178931968526,29.47135682638129,2.6976943641724533,0.04731548247168252,0.004993739067111077,1.6842753981055334,0.11896972770347101,3.6968848607962568,1.3496618084143832,0.33287504754838626,0.057373703634291506,0.14455509694311156,0.18268343566388848,-0.2377630003556236,0.0952330986983228,0.0006477294016317352,0.000228019176008644,0.8960388573622338,0.07209965788423518
AC4_OL29_012821_256s_10x12_a,1.3580986389865493,0.0017419452620109712,1.612108,-,0.3168026270540706,0.003383428342474771,0.48162879999999997,0.0038219996882235406,0.017760466401360104,-0.040121183664239855,0.012647756255194292,1524.9999999999998,5.0248375105172425,22.500000000000004,3.3421775442863733,0.0010000000000000002,0.0010472128169570069,1420.0000000000002,4.633014743199651,22.500000000000004,3.5232224133372596,0.0011698368926421467,0.0015013149144608284,1.2708755365063167,0.05562206763653904,4.999999999999999,0.43848949076892657,-0.17395040564010664,0.044976596211928295,0.3256449623042958,0.06156058305577879,-0.16374437761444308,0.04589566210351101,0.0005779427920879623,8.102392948704411e-05,0.6682503671688167,0.023806647956592885
AC4_OL29_012821_256s_12x22_a,1.333177298713989,0.0026107896947180375,1.611129,-,0.32923979828186184,0.003471536492227371,0.46288779999999996,0.023236518133534834,0.018163848315303432,-0.05850428181927285,0.012983216463662395,1524.9999999999998,5.694965834651431,22.500000000000004,3.546748354221071,0.0010000000000000002,0.0011390999942311574,1420.0000000000002,1.3041742378217611,33.32419515811287,3.0747108531752536,0.017907260161797035,0.003581131514335366,1.3214183747608936,0.08313950797161211,4.999999999999999,0.8802051145292935,0.055636696793097594,0.05109218131552131,0.22249153453185586,0.11295474490745788,-0.20211933525531317,0.0702788668554612,0.0006073138266819791,0.00015135078322756686,0.6597339526723178,0.04689432411109671
AC4_OL29_012821_256s_12x22_b,1.3418294304398113,0.001490597067906329,1.6827189999999999,-,0.31910149743726524,0.003355163853949767,0.49625810000000004,0.04785882666950724,0.017652971584908056,-0.04821298129656528,0.012815030271260993,1524.9999999999998,5.198653652940303,22.500000000000004,3.4764196587935725,0.0010000000000000002,0.0008876771174434828,1420.0000000000002,3.355488423754974,22.500000000000004,3.416684001005909,0.0067915401472863225,0.0028506300931909687,1.2168993441478688,0.050507962854003344,4.999999999999999,0.41777754604677436,-0.015184544681072923,0.045038539440294525,0.36070344249814934,0.060514711784861536,-0.12624368727053167,0.04339831587762582,0.0005243984434314425,7.532782805695827e-05,0.6684333320103579,0.023239772319768
AC4_OL29_012821_256s_12x22_c,1.3282134347051218,0.0012457170934974781,1.690926,-,0.3250105902961605,0.0034176160581889273,0.488263,0.02194605064211596,0.01816853211717493,-0.03859087701317162,0.01277266611556249,1524.9999999999998,5.106466310355229,22.500000000000004,3.4492667286686576,0.0010000000000000002,0.0009797018750300514,1420.0000000000002,3.8228023744178197,22.500000000000004,3.5294205323327317,0.005565817578444719,0.002510833446740265,1.2530210905422439,0.05936034899329955,4.999999999999999,0.5000489978138545,-0.037547677187263775,0.046674263197001076,0.35182923807724326,0.06774417529309922,-0.16571947086951713,0.05014605306156697,0.0005466897065005938,9.121343599947561e-05,0.6735035696065692,0.026989247237379103
AC4_OL32_MI1_021420_256s_25x30_a,1.7726092645424025,0.003859070681662772,2.011672,*,0.4047851060738311,0.0035607510030996187,0.4384941,0.13879516649846926,0.01816131579990819,-0.06638615251093018,0.012954897185647372,1524.9999999999998,5.119450375145025,22.500000000000004,3.422103721200512,0.004660076497420636,0.0023286637186967552,1420.0000000000002,1.576919207941599,22.500000000000004,2.381173694046287,0.018036276730151627,0.003557253045904931,1.8310021710846474,0.0672522322937467,4.9999999999999725,0.6273700849965108,-0.0973826606852907,0.0489129178121223,-0.08735995006578832,0.08500229673674561,-0.1441417098219974,0.056565111294570966,0.0007121274682247839,0.00011033932753159831,0.8154672088894614,0.03365574293139641
AC4_OL32_MI1_021420_256s_25x30_b,1.7700230067130498,0.003763447633965401,1.9888240000000001,-,0.4038757070640929,0.003531620716639903,0.4379616,0.14121369096319758,0.018670508001995198,-0.06682091017659032,0.013352337769148454,1524.9999999999998,5.082594109162175,22.500000000000004,3.3994338505384807,0.004709317903686138,0.0024305673187315717,1420.0000000000002,1.5003007052878357,22.500000000000004,2.3517521464185633,0.018326225788870405,0.003595453898369008,1.8304864416706819,0.06726002964692478,4.999999999999999,0.6159868014848465,-0.09467625034829304,0.0494848420434329,-0.08347668608656422,0.08324258875943533,-0.13875968021405685,0.057425134593971,0.0007108131107503302,0.00010888667189192808,0.815569745930327,0.032940246418706534
AC4_OL32_MI1_021420_256s_25x30_c,1.758799230473605,0.003670335729770727,2.010218,*,0.40291440965469694,0.0036633451168047518,0.4380441,0.14257900389052558,0.01827584676806132,-0.0711865307443143,0.013084198015106392,1524.9999999999998,5.106395968259949,22.500000000000004,3.476016118842191,0.004009011201322405,0.0024038513786737025,1420.0000000000002,1.4560611964035592,22.500000000000004,2.4323252914204145,0.018021638715511726,0.0036441661279744937,1.8207246879487298,0.07237296797507622,4.999999999999999,0.6847706177206799,-0.0870048985172225,0.05054346910889005,-0.080887464453672,0.09163556044412345,-0.1383096379363031,0.06068932176540558,0.0007045763385879208,0.00011980449497321142,0.8135413541953043,0.036605337459885236
AC4_OL32_MI2_021220_20x35_256s_a,1.8932328607364575,0.0027898763501851224,2.179668,*,0.5427261034907356,0.003724789127032004,0.4317152,0.000437958100097004,0.019219906038331964,0.06628249753221048,0.017082418086944127,1522.6548944181543,1.9510077581828706,29.720120628846768,2.5298510497463673,0.052743505897227747,0.004713704714992075,1425.7615920107023,2.47275471508868,34.99999999999999,2.141334248007278,0.0520616693078965,0.005320307576962416,1.7731397099382744,0.12072691919796631,2.1484717900253347,1.4518580997546335,0.5790749091699753,0.061134075917899516,-0.17593870081993107,0.20248421391097407,-0.37972900471175686,0.09289372932501015,0.0004765557466914734,0.00024059572296624066,0.9962927863829936,0.07873775915961341
AC4_OL32_MI2_021220_20x35_256s_b,1.8915194466414587,0.002427741443393138,2.135957,*,0.5403256886096995,0.003686381338306635,0.4304082,-0.004623461859226854,0.01885646769307536,0.06503805743893214,0.017130685003625096,1521.6353875103082,2.0776288327251313,30.61642497026365,2.360958891204501,0.05531041102885312,0.004589288766430894,1425.920818331383,2.542789229589314,34.99999999999999,1.9368191622654782,0.054696220384947335,0.0052734943196859835,1.8119923665572564,0.11811569819385156,2.6885934641717792,1.4223503740226442,0.5904320241651189,0.05972822129073584,-0.09515110715437892,0.19909651412224752,-0.39017391218605885,0.0899064417162777,0.0005652746652103415,0.000235218940271778,0.9636845217558421,0.0772469623810937
AC4_OL32_MI2_021220_20x35_256s_c,1.8971926887409882,0.0025701893847136104,2.139158,*,0.5383013596733446,0.0036225176729787313,0.4274254,-0.0008094477140048659,0.019330386008463273,0.06673723719840746,0.017129656316372796,1522.0486488272238,2.181500203283063,29.702027055988925,2.5726750426329605,0.05243151617945965,0.004547034647722626,1427.3537254279156,2.648685404517365,34.99999999999999,2.042389634912558,0.05238010936950162,0.005196214595477272,1.7988445512925129,0.12042914613551914,2.7093391536033185,1.43487130247494,0.5994454241211066,0.06093379243053317,-0.09228940547658683,0.19892835155748118,-0.3910392494869651,0.0927029354206058,0.0005581799453876468,0.00023869124492457568,0.957844273144163,0.07772328507563335
AC4_OL36_MI1_021420_256s_20x25_H2O_a,1.1618108551004063,0.0064010590054764905,1.401901,-,0.262916855726993,0.003717433222936062,0.3320697,-0.0003913647268737563,0.01928764373327772,-0.027435667724523435,0.014287166953116213,1522.6998368068491,4.141559034065821,26.705888564058796,3.4779594158760916,0.015780503463465642,0.004020847184124931,1427.6091052867444,4.498664898139785,27.402172606389865,3.4389846902625925,0.01582472676903593,0.0042809858864899545,1.1816554691826988,0.11006662772301104,3.870326410216213,1.2209283412240917,0.24750238253306212,0.057837195268321914,0.12287222571779892,0.16184241008122477,-0.12487670417599839,0.0903169818020799,0.0005921444792761042,0.00020686922976753224,0.5242538624245338,0.06474018697465589
AC4_OL36_MI1_021420_256s_20x25_H2O_b,1.3089946141984197,0.004103555439130133,1.5526149999999999,-,0.2758921116584101,0.003600077817539598,0.33364520000000003,-0.009784955710242939,0.018955239472307334,0.002170457197066058,0.014714646481398998,1522.826289709297,3.602451787666678,27.00233156885806,3.4249782928061023,0.016680583425873405,0.0042386920825598405,1424.4475070571873,3.19752120907701,26.8612324052949,3.1737759532401664,0.021709342153609288,0.00448073686708582,1.0803328785279276,0.1219749452853667,2.7328643561628074,1.3609306318013965,0.2596471272766034,0.058813593843907185,-0.021555078715979704,0.17878376049718522,-0.1328969525115725,0.09833128986394517,0.0004049399325424787,0.0002312409676296022,0.584551376003012,0.07183985856364468
AC4_OL36_MI1_021420_256s_20x25_H2O_c,1.1504976965924765,0.00603286337510882,1.417454,-,0.2597723640283308,0.0035794765277200927,0.33436350000000004,0.0030353073641209392,0.018766382929197904,-0.036548915927719174,0.014491983013877819,1523.1778995380068,4.079159857882998,29.976787622160938,3.467518933366205,0.015247404468544735,0.004016150843476025,1426.0085145113173,4.441125030863122,27.29418989321281,3.3792245574315722,0.016235008010566602,0.0042809189763212685,1.2047989440362068,0.09980838761598625,4.368303929322372,1.0902078010744833,0.2471752156450701,0.05632989286645975,0.21013342906884008,0.14417109784908505,-0.1324550897279506,0.08252086523770083,0.0006548443403966401,0.0001859075360269015,0.49757891070944893,0.05786021848073207
AC4_OL36_MI2_021420_256s_15x20_a,1.2700760892735443,0.0014647845818710195,1.447306,-,0.26890659551322665,0.003608429267650963,0.3113607,-0.07594156924583226,0.018924522121191674,0.1412188140201367,0.014825399013213355,1510.2267171972505,4.454095775471089,22.500000000000004,2.588929850370899,0.01297198773526438,0.004511212751114171,1420.0000000000002,1.4410766247273343,27.702514922555153,3.11017193555313,0.02948394216041014,0.004434227804752321,0.9943668007702143,0.12801300836125717,2.4674169678092794,1.4323915214309308,-0.03226881240553873,0.059452569346553116,0.10750957060241827,0.1845825017814256,0.021688620945450387,0.1050129193715888,0.00024911525257656264,0.0002438896595800527,0.5655378432848989,0.07541124787386602
AC4_OL36_MI2_021420_256s_15x20_b,1.2691968300712042,0.0019063007585722411,1.441908,-,0.2708105502585735,0.003555009927290289,0.3123465,-0.07585749519679566,0.01899153679123032,0.1389774243543983,0.014954193300163305,1511.4083198681362,4.685441832827199,22.500000000000004,2.8238572532004445,0.011843872451028754,0.004213914081551048,1420.0000000000002,1.4684009394284507,28.002358127615878,3.1449009286585072,0.02863212499260801,0.004332669896147744,1.0257516214291726,0.11677389480070605,2.7466071996552923,1.3063078931285292,-0.037084087140254816,0.056564454464626365,0.12645053983611582,0.17100013556118177,-0.005341759606854353,0.09494804096230243,0.00030069465817823083,0.0002215516828108596,0.5528292615701326,0.06902375939193944
AC4_OL36_MI2_021420_256s_15x20_c,1.1993920419853168,0.0026612174163108955,1.389758,-,0.2600749023186269,0.0035803391529953678,0.3081031,-0.06569901125817083,0.01936954843472237,0.11863359425899225,0.014565518801226222,1509.0623526465408,4.619539501630676,22.500000000000004,2.838968450694988,0.009463660908738698,0.0040806274152587405,1420.0000000000002,1.2021768809992566,25.196678933692308,3.1305102066136063,0.024977415817124368,0.004202821245017989,0.9660871903838619,0.12410747968773006,1.9177569423103056,1.3876988448777794,-0.08548267478991291,0.058515983140111805,0.002289139207296191,0.1774060263757971,0.09609171398975244,0.10160603699792423,0.0001752247234223394,0.0002362851586848749,0.5891635375325178,0.07306776642854931
AC4_OL3_101220_256s_30x30_a,1.1638810969361753,0.003922139429063789,1.3096,-,0.14768534134374472,0.003685968083410927,0.2696358,0.06732778476659894,0.019012835854986435,-0.0016411152480403078,0.01473198748325085,1524.9999999999998,3.197212952475076,32.3156739194173,3.3294089272029037,0.020994519526572032,0.0046156396117238065,1420.0000000000002,1.831994878124783,34.99999999999999,2.8450576484788375,0.03151181589056573,0.005117564792649749,1.2152373781797063,0.13411929018323052,0.30409803019946874,1.5415103812389712,0.11905003101684677,0.06092537679812734,-0.35136093325371986,0.2057433670166989,0.01210461069621826,0.10575825035106413,3.7580731067046392e-06,0.00025966691733625164,0.7842371959361134,0.0818805591927032
AC4_OL3_101220_256s_30x30_b,1.1675323065807601,0.004094794505755362,1.314937,-,0.14745601602804365,0.0037083812848183618,0.27098249999999996,0.06996757780054363,0.018966073374606512,-0.004256351736918566,0.014651531121620294,1524.9999999999998,3.341845057767457,32.900924976803736,3.357414357988003,0.02042216901465634,0.004653502524486492,1420.0000000000002,1.8006417625428361,34.99999999999999,2.8834756152869554,0.031174178020187012,0.005186133008579505,1.2088590556836691,0.14258189091763193,0.2389257358307211,1.6226209119284967,0.11605145754241811,0.06024512710289068,-0.35786351264999294,0.21420401979659318,0.02010571030863795,0.1131554506686306,-7.6011145260301894e-06,0.0002743896361474929,0.7885397414226886,0.08577153058901531
AC4_OL3_101220_256s_30x30_c,1.1655414377000362,0.00414332818651609,1.306533,-,0.14763276045073004,0.0036777088663867605,0.2708708,0.06908093151185278,0.01883103425543301,-0.004106791586662712,0.014336112087943099,1524.9999999999998,3.287320560607597,32.8540264749541,3.359389627947183,0.020243825531799334,0.004507060707877802,1420.0000000000002,2.01070423420767,34.99999999999999,2.9690028004596907,0.030666581349528807,0.0051813248522871325,1.2183739078964575,0.13194718565927602,0.35963768954355085,1.5252589165139598,0.12071771095502298,0.06023177148782407,-0.3445515166271573,0.20357773267068766,0.00874558444082276,0.10465925580974295,1.275331825944965e-05,0.00025671862937086675,0.7820124003229056,0.08123408646398948
AC4_OL40_021420_256s_15x25_a,1.5144537459102667,3.710222657776371e-05,1.871343,-,0.4205803785723607,0.0035339613544636476,0.5052532999999999,0.13719356482738948,0.018145233674387883,-0.14683108264699085,0.012911561969031517,1524.9999999999998,5.260015835654318,22.500000000000004,3.5393429166186765,0.0010000000000000002,0.0014779342498269406,1420.0000000000002,1.2277112634335419,22.500000000000004,2.2504360610828886,0.018504875244794553,0.003464656219972421,2.2649814074235044,0.08787774535382045,4.999999999999999,0.8610242199231888,0.6499445815820705,0.050526501044196793,0.5275920194270481,0.10775498966850292,-0.42684898291315454,0.07397803107842672,0.0008693365983201103,0.0001519315534432557,1.0517435778903492,0.04493477631649224
AC4_OL40_021420_256s_15x25_b,1.5317083793671618,0.00012241291497905137,1.946221,-,0.4270651558424535,0.0035094425433874433,0.502058,0.12999128620344635,0.018840400800270572,-0.15120265916017134,0.013097528058069744,1524.9999999999998,5.090573260376743,22.500000000000004,3.5723747186520374,0.0028684517662668284,0.0020176418977078648,1420.0000000000002,1.368086047562654,22.500000000000004,2.0346545685760957,0.018865393887583556,0.003510847820130292,2.272281502607166,0.07804407421998767,4.999999999999999,0.7891014208113535,0.6525751087287444,0.051268167933889996,0.5372216527865444,0.10187941189344887,-0.43369771875115626,0.06677902045100677,0.0008749364265345791,0.00013740880400849663,1.0490460353004318,0.04192108977117584
AC4_OL40_021420_256s_15x25_c,1.532570116490916,5.984037332152236e-05,1.912884,-,0.4271891721716056,0.0035440927447028267,0.5013367,0.12719743066291173,0.018157167491664794,-0.150726160223676,0.01294854993051921,1524.9999999999998,5.197150415991555,22.500000000000004,3.494511236188517,0.0011256491638895114,0.0015993844377818849,1420.0000000000002,1.5872684075313133,22.500000000000004,2.300701569536889,0.016385784672271177,0.003504321034342708,2.2441940293850515,0.07853138878635214,4.9999999999999245,0.773005801167993,0.688359408778401,0.049649813203342046,0.5167353654042169,0.10103716949774841,-0.4485102179337092,0.06522193032432266,0.0008690745492794684,0.00013474308320047203,1.0411547961833785,0.04091253916909274
AC4_OL43_101220_256s_30x30_a,2.13221729749062,0.0004521771795715388,2.371385,*,0.5523374289822744,0.0036401261551973116,0.3879169,0.12619561505670704,0.019234229340489024,-0.025236492469224044,0.014871201855638942,1521.2782768613379,3.4498450260125084,32.08846496463709,3.2498275621139516,0.025849801073572765,0.004661381651074695,1420.4329303623294,2.1694273527860672,34.99999999999999,2.6727744904486865,0.03851152150853099,0.005295104777122724,1.5243153768437951,0.14661800120783083,0.2000075028875429,1.6919682017347868,0.1469819681957558,0.06200666558801458,-0.19453443691231342,0.22399785648145396,0.17439027427947207,0.11576128202497528,8.300838375991485e-05,0.00028535339275059037,1.007322333194743,0.08973237252306435
AC4_OL43_101220_256s_30x30_b,2.1301922618143467,0.0005975757580887065,2.3276380000000003,*,0.5548957441873362,0.0036921441265531816,0.3878801,0.12473328792895214,0.0188290831242116,-0.0190535604487007,0.014923106771353443,1520.1047568892616,3.4782904592860016,32.37750618859721,3.254639836804232,0.027502634180837263,0.004591508244231265,1420.670169230512,2.284587951871295,34.99999999999999,2.3963971702190707,0.040087290171979297,0.005194070620674847,1.5462777085853634,0.13537535108587234,0.22522690224343936,1.5787712802999752,0.1318070545519472,0.06095682260240248,-0.18602218948181898,0.2118901719732781,0.17182380685881105,0.1073835434210582,9.872331409765358e-05,0.00026465423551740594,1.0094012932045149,0.08419144245214494
AC4_OL43_101220_256s_30x30_c,2.134406217048501,0.0007545691778185596,2.404115,*,0.5543644190014584,0.003698998520743027,0.38756690000000005,0.12450487016907852,0.019870158079568184,-0.01993977371712598,0.01513634651370386,1520.826207196384,3.432862797429739,31.164654109265445,3.2011626204991033,0.026537262255396533,0.004687058757306388,1421.1970139049563,2.2073840087513523,34.99999999999999,2.6124304829494323,0.03904949648241942,0.005280653540014685,1.49570732951721,0.14685504286104228,-0.19248115364807902,1.6727450471261924,0.12936659424975422,0.0626860005035528,-0.2324403040261353,0.21975918170369652,0.20020081494125055,0.11697262471716431,1.7917052568746517e-05,0.0002834811042211011,1.0283901080696534,0.08839549181111975
AC4_OL44_021420_256s_25x25_a,1.5784089626101079,0.0012796665309409586,1.775046,-,0.42643528131677405,0.0037122030605951915,0.28086869999999997,0.05900642805365391,0.018937355077278128,0.004352669674310819,0.015640603127619477,1523.312642116972,2.465158447932299,34.99999999999999,2.23330687414314,0.04050502182347571,0.004704039267271772,1422.9149164013334,2.6931280143597394,34.99999999999999,2.429150313880395,0.04227343028019973,0.005287421713759037,1.440949833311621,0.12480178301839989,2.156473056095226,1.4831992336047104,0.39713452160160423,0.06119273545500081,-0.0184642568554609,0.2060106926094538,-0.3841775469172243,0.09675237476982113,0.0005683239093566151,0.00024659035538739706,0.6646751993568671,0.08016922393687838
AC4_OL44_021420_256s_25x25_b,1.5925718403357205,0.0013383646371001926,1.771047,-,0.42768674746070756,0.0035416697559292145,0.2812118,0.058186819581423126,0.018863046305649705,0.00820493840120682,0.015618526564924486,1523.4179175939257,2.3698186961533203,34.36252360965744,2.245058452334129,0.04181495183611166,0.004656415191767239,1423.8185197229063,2.7505772795881414,34.99999999999999,2.489876798195019,0.04344795325075738,0.0051481248598835355,1.4126850638181419,0.12959988278012227,1.7356368262114334,1.5200312662241724,0.3773166862668577,0.06006654830625608,-0.049649322986318974,0.2073988007153002,-0.3455878330635407,0.1000213008707495,0.0005112051075511372,0.00025399221163714247,0.684890601237206,0.0814818754729203
AC4_OL44_021420_256s_25x25_c,1.5899292337547084,0.0012073758967779877,1.792484,-,0.4279355257047973,0.0037020402233343486,0.2812706,0.058971680612455585,0.018462798568185487,0.009776127990139414,0.01566383517245146,1523.416932161362,2.450108623561605,34.55316793114801,2.260310095322407,0.04201644047161433,0.004629079961362618,1424.1954901778224,2.7775843495573556,34.99999999999999,2.406598183270688,0.04377736586244345,0.005106067040947395,1.4146799000417094,0.12835374929706508,1.8275310362419601,1.51326103095793,0.3796057906607338,0.06137276094135214,-0.034492146460013307,0.20542777429367035,-0.35003303918527745,0.10079247754441675,0.000522453323214045,0.0002532113741248008,0.6788384824232644,0.08133548274679873
AC4_OL45_012821_256s_20x25_a,0.8876025240635746,0.0009415950654751615,0.9740449000000001,-,0.18034263601445902,0.003700208434970906,0.1555021,-0.037794407049400694,0.019286820987065263,0.0747238339817797,0.01528061890597096,1522.9558985376511,2.3254220025574592,34.99999999999999,1.7327035521571594,0.045843607183100654,0.00459307110286432,1426.909834394591,3.4092684981510923,34.99999999999999,1.6733943278668992,0.039547857403902376,0.0051057891891915,0.5011577997361089,0.14474305842048926,1.0882817633651518,1.6511666768332647,0.6451600779273018,0.06328972993519244,-0.06823954810013527,0.21789707631978233,-0.19463806342136755,0.11483709048454083,0.00028401571200988045,0.00027923880767325603,0.2840418307518039,0.08741948943626678
AC4_OL45_012821_256s_20x25_b,0.87187464874838,0.0015883525618416783,0.9552940000000001,-,0.17947361463020933,0.0036557728969468127,0.1592674,-0.04379780418824475,0.01919312366259634,0.08799378172747313,0.015594245984361203,1521.9888997314217,2.2310176876576002,34.99999999999999,1.2864411177923176,0.0523180444417776,0.004581101082905317,1426.5646979902872,3.1748043151536014,34.99999999999999,1.149733957785994,0.043811835264013756,0.005127712866361534,0.4207417767700562,0.13926997501780689,0.6838918349497562,1.6094736405467318,0.5750736783803644,0.061878520964353,-0.007961431774017333,0.2148634721658932,-0.1321042248402471,0.1104436494236704,0.0001678340840762138,0.00027078747799069724,0.29689798499454867,0.08564843114854365
AC4_OL45_012821_256s_20x25_c,0.8790229110102935,0.0012271164826489914,0.969277,-,0.17983042582875924,0.003664138947175141,0.15582000000000001,-0.03922179903168945,0.019349363508606485,0.0843932153431176,0.015580670272101754,1521.7214826703132,2.423281156951093,34.99999999999999,1.4002142705162113,0.04942869144673377,0.0045326807274975785,1426.2342559858503,3.3936871979778176,34.99999999999999,1.3510430310807147,0.04154574796727485,0.005077274627812951,0.482392315384283,0.14039426894662382,1.2139324551884776,1.6236489308378275,0.6234230059152372,0.062497546289021585,0.010272296458975075,0.2153486787086312,-0.18294317859040166,0.11147479350268996,0.00027804536999567867,0.0002734879214031663,0.2715829979062716,0.08629760089590421
AC4_OL46_021420_256s_30x30_a,1.8026004015574493,1.8319897713164126e-05,2.010332,*,0.3947141082864861,0.0036331216855598775,0.37838299999999997,-0.039588347026632754,0.019333497663369125,0.009482766882215339,0.016446363180312198,1520.8100099395517,2.3913047216847905,31.20425221612461,2.470517853255016,0.05026079761707758,0.004645585859064824,1427.1146762662427,2.9337671552597535,34.99999999999999,2.2885233845190474,0.04761351063715515,0.005274534348710318,1.246817031834216,0.14616741084508644,0.5301696695373733,1.6980989093546273,0.42755717147516276,0.06376425443734082,-0.2222880809417718,0.2262373859131389,-0.017150831656871174,0.11628648619448345,-1.7293336015068272e-06,0.00028602221476891205,0.9139821739241304,0.09041077697726517
