Repository: sarahshi/PyIRoGlass

# PyIRoGlass
PyIRoGlass is a Bayesian MCMC-founded Python algorithm, written in the open-source language Python3, for determining $\mathrm{H_2O}$ and $\mathrm{CO_2}$ species concentrations in the transmission FTIR spectra of basaltic to andesitic glasses. We leverage a database of naturally degassed melt inclusions and back-arc basin basalts to delineate the fundamental shape and variability of the baseline underlying the $\mathrm{CO_{3}^{2-}}$ and $\mathrm{H_2O_{m, 1635}}$ peaks, in the mid-infrared region.

File: STD_DF_Output_OF_F.csv (part 1 of 3)
,PH_3550_M,PH_3550_STD,H2OT_3550_MAX,H2OT_3550_SAT?,P_H1635_BP,P_H1635_STD,H2Om_1635_MAX,P_H1635_PCA1_BP,P_H1635_PCA1_STD,P_H1635_PCA2_BP,P_H1635_PCA2_STD,P_G1515_BP,P_G1515_STD,STD_G1515_BP,STD_G1515_STD,AMP_G1515_BP,AMP_G1515_STD,P_G1430_BP,P_G1430_STD,STD_G1430_BP,STD_G1430_STD,AMP_G1430_BP,AMP_G1430_STD,AVG_BL_BP,AVG_BL_STD,PCA1_BP,PCA1_STD,PCA2_BP,PCA2_STD,PCA3_BP,PCA3_STD,PCA4_BP,PCA4_STD,m_BP,m_STD,b_BP,b_STD
21ALV1846-9_44x44_s1_EP_103um,1.3943417947066277,0.0024424344928513876,1.4868780000000001,-,0.17555391298421566,0.0034734921635701695,0.3285,-0.01894411284223357,0.018009239269123973,0.011401467810415627,0.013067812650617744,1524.9999999999998,5.7765119960486,22.500000000000004,3.5870285442585335,0.0010000000000000002,0.0013872862577812579,1420.0000000000002,5.811481806469543,22.500000000000004,3.587133816292163,0.0010000000000000002,0.0011697512098407768,1.3640137282916052,0.10178356147135524,3.6482944261039227,1.1033849519049899,0.1012082435340728,0.05124295664611057,0.4889456281204903,0.13906556675503204,0.0993432778046134,0.08302577049298528,0.00018543811194220663,0.00018887052358544087,0.7147720109610635,0.057848393540946834
21ALV1846-9_44x44_s2_EP_103um,1.496466407809443,0.002635715294360969,1.716836,-,0.17894450871446538,0.003458664102726708,0.46413180000000004,-0.02050603683205525,0.017790836330819106,-0.0014540687134816273,0.0131112849796214,1524.9999999999998,5.759504624183533,22.500000000000004,3.603762720450036,0.0010000000000000002,0.0009060327836175155,1420.0000000000002,5.768976897808794,34.99999999999998,3.617982147140771,0.0010000000000000002,0.0013906666468121776,1.3965742023321461,0.10390312841945086,3.196772088557206,1.1401152089229067,0.21461625469909806,0.05035228679253293,0.4371893183465029,0.14288420706595323,0.0685318464978338,0.08394824975197028,0.00010734325733479973,0.00019399868375273563,0.9136827140422976,0.05954764430019162
21ALV1846-9_44x44_s3_EP_103um,1.4055030031443587,0.0027275872265335203,1.507725,-,0.17575778477793205,0.0034794295227190525,0.343994,-0.03321366911941977,0.017927259033735175,0.013917770092929103,0.013077524968701803,1524.9999999999998,5.644139203759524,22.500000000000004,3.6144842011050704,0.0010000000000000002,0.0012635141287711826,1420.0000000000002,5.806800800973197,22.500000000000004,3.6089718007012253,0.0010000000000000002,0.001215709831093228,1.3489690240236503,0.1050056177078686,3.3977716109369687,1.1266818318828733,0.1042009423366433,0.0515371894233232,0.4697500787016621,0.13942552074685405,0.10489032962534563,0.08553315359311535,0.00013591294555514899,0.00019429779514561096,0.7485504996234786,0.05868884391186645
23WOK5-4_44x44_s1_EP_147um,1.498463437031462,0.0018576498344222583,1.749934,-,0.15135218636902167,0.003554386167582433,0.5083929,0.013504510030696148,0.018310171827595676,-0.014678193766915908,0.014156780124167634,1520.0540790295415,5.239155047729089,22.500000000000004,3.5791129244406537,0.009478647242161799,0.003519054577890815,1439.23481389957,5.049149030296582,22.500000000000004,3.384094254057532,0.008949141942233356,0.003630515003113831,1.421374832389593,0.1354587133537079,0.2157560687939797,1.518300722711912,0.0614985518047227,0.05820512530970912,-0.17053310005232525,0.19397400847271282,0.14585721063832705,0.1095884266534835,-0.0004084636289797964,0.00025766194070524494,1.236847179756641,0.07941526613216988
23WOK5-4_44x44_s2_EP_147um,1.400607835765438,0.0013519458442138538,1.509591,-,0.14981701902407044,0.0036754081198190187,0.3605983,0.006422295409057342,0.018662464635749693,0.0038981841710724087,0.013792523053985475,1523.7642131204802,3.90079062692103,25.32000679826791,3.45172724192872,0.01542806625033512,0.003696266094307012,1439.9999999999998,5.114516336406815,22.500000000000004,3.433887656660935,0.008460808698455346,0.003556169692356359,1.4903901125779866,0.12699466708578008,1.9883302023368168,1.4095017392716505,-0.05349925840821638,0.05939512355569945,0.11208652540459828,0.17963877840546225,0.06906601532114819,0.10350909236373497,-0.0001304033689114805,0.00024053174463257155,0.9561785461382372,0.07378630949924406
23WOK5-4_44x44_s3_EP_147um,1.4517750690947802,0.001553768335853545,1.61366,-,0.15238752404862355,0.0035768597555742494,0.4277742,0.004064094998753223,0.019185434224230635,0.006332830642699343,0.014313709452956482,1523.6915663598888,4.030628746445164,25.41240569659435,3.4429579999441287,0.015310611739408467,0.0037393268501996206,1439.726258274181,4.948890338422656,22.500000000000004,3.3766612901075197,0.008906833954461927,0.003712369895356558,1.5115785796970103,0.12957135270914077,1.8328885144754061,1.4301908384641702,-0.06302380944637202,0.05837168652600409,0.09805002633861673,0.18257232283646027,0.08356268885225455,0.1057438854962741,-0.0001771445728169254,0.0002441582177754325,1.0528158055081311,0.07465941067901714
ALV1833-11_44x44_s1_EP_108um,1.07904305335823,0.0004974642814728748,1.194999,-,0.0769172295404285,0.003526520999643085,0.33092,0.011277348073516007,0.01839545371864835,-0.01145889264743385,0.014671460754849533,1522.3656102271734,3.119142618237886,31.19454125410712,3.237122890740531,0.021345738262692655,0.0038756072174388977,1433.9621459172201,4.070070298493863,22.96709400782672,3.1353386604875775,0.016662946484659734,0.004072949541211181,1.2652661095047137,0.1378005201385985,0.9889354425809513,1.5366121788287734,-0.19545694026458568,0.057504942808814276,-0.009286518182308898,0.19846948755900334,0.12605182468664516,0.11192811103760449,-0.0002844840570884596,0.0002613026972629433,0.9084214293763323,0.08036544128171856
ALV1833-11_44x44_s2_EP_108um,1.076403591913537,0.0005560916301923114,1.174296,-,0.07715918681935625,0.003596938716409568,0.3124143,0.01086590200619002,0.019489346796822276,-0.009492861171561172,0.014572880190943618,1521.3678648630778,3.437922791664153,30.939039532563132,3.260960699705348,0.020944031660627055,0.0038876921060468656,1433.2242326213477,4.38925020931138,22.907706860971096,3.199894332132162,0.01598397859264585,0.004042967593661414,1.2585974229121233,0.1365789071703167,1.0077197365913866,1.5248812090891983,-0.1991432838447765,0.06090349993129227,-0.007757151485177444,0.1957825297170353,0.1315393727026839,0.11044705140754177,-0.00028446673458727126,0.00025973836768493694,0.8858967806121509,0.07991792191146832
ALV1833-11_44x44_s3_EP_108um,1.0761604255134076,0.0006046770942054135,1.177185,-,0.07760114361891991,0.003604128025383966,0.31371079999999996,0.013925306970415996,0.01818815741018176,-0.011607698400363475,0.01421979385171263,1521.8192625358151,3.283826821918403,31.27697674326407,3.207886090510207,0.02097127533440991,0.003917382830834437,1433.8186039019458,4.228033276823435,23.31367380275979,3.1927357312921045,0.01624298173300281,0.0040854064577541165,1.2686275582550615,0.13852781088826802,1.0263843902331384,1.5451042998944506,-0.19361907565341754,0.05876912726309384,-0.010367415437635455,0.198898373353845,0.12401055050655835,0.11276855421471797,-0.0002753069365995878,0.00026301751381839706,0.8889526062079396,0.08087122839208541
CD33_12-2-2_VG9764_44x44_s1_EP_105um,0.27529746920709997,4.902677045613226e-05,0.4704139,-,9.372652678075968e-47,0.0011534701801055457,0.32958059999999995,0.015821771205924876,0.01711669295904648,-0.017507592350787124,0.01493234649635103,1522.514425300086,2.214039240441813,34.56709487970326,2.538936579783642,0.033337143239416764,0.003916800046273455,1429.3059040100923,3.683116631626937,23.38255510685197,3.012278411881001,0.023393964899748054,0.0041204770177510515,1.3725437752394571,0.12727139653531386,0.17993628926263253,1.3629330631744927,-0.9899920938867665,0.0293094198584519,-0.15424283171632708,0.17807280887481017,0.22135301616951716,0.10018265392979414,-0.0003667023055483388,0.00023255501313945636,0.9629180741335208,0.06957825708572413
CD33_12-2-2_VG9764_44x44_s2_EP_105um,0.2728140968578463,5.487593067510795e-05,0.4526495,-,3.02233609320333e-47,0.001124938060103401,0.3118445,0.01743519676203489,0.01740078698868185,-0.016923175075457163,0.014904016678040703,1522.3841294420074,2.3549304125658894,33.86505455718222,2.6565243864870993,0.03182366653011029,0.00392005890603336,1429.538654343403,3.781146064497392,23.32352828147795,2.950395790873807,0.02299121422890416,0.004174006194987328,1.3676653309514457,0.12834732614640093,0.2409752278802787,1.3637443108456633,-0.9872489741240468,0.03174291129868782,-0.15866676248505757,0.17794853495038224,0.2149886953098283,0.10115908548661133,-0.0003494219075190125,0.00023383766406996794,0.9358030205237428,0.06958252550877804
CD33_12-2-2_VG9764_44x44_s3_EP_105um,0.2759675667031899,5.667252314943922e-05,0.4653959,-,9.468293610634277e-43,0.001231597035245017,0.32029159999999995,0.016363944867227267,0.01712591949708977,-0.01711677514203257,0.014664813013812596,1522.4658728030395,2.300387369844724,34.53348470048407,2.567281341478397,0.032330748281658536,0.0038347791806245283,1429.0940217160899,3.7955046159645853,23.19115577136076,2.968643631078583,0.023086031488991483,0.004078771429541025,1.3759945435291265,0.12231339299390309,0.27481530922174385,1.3067709921337343,-0.9835349920734223,0.032361166055726726,-0.15255763534519204,0.17090534223836443,0.21168410498614165,0.09735090819977156,-0.00034295044310879414,0.0002235443895396117,0.94439226684088,0.06691421908442308
CD33_22-1-1_VG9812_44x44_s1_EP_73um,0.38600419553237253,3.153669003704325e-05,0.6777340000000001,-,0.011532910795229058,0.0035866361410299545,0.41821210000000003,-0.021119406663668055,0.01943940948021457,0.014621539024825348,0.014947786176569352,1519.0065548359364,3.6578513279457296,32.218472096946925,2.9093002633245213,0.0254625597359587,0.003960961058243515,1434.7152175851224,4.2778113908356525,24.80362697307939,3.4379622210412157,0.016769551357985097,0.004150144378545667,0.8281873123970873,0.1204425579968326,-1.7651085507937128,1.4010589342466926,-0.6258366433175028,0.0600931496829679,-0.1661629486915915,0.18746635574415244,0.3416234461195565,0.09666128292540255,-0.0006402944431223121,0.0002342910647197426,0.9947724933886627,0.07464372505449991
CD33_22-1-1_VG9812_44x44_s2_EP_73um,0.37481982999362345,3.8544153814531115e-05,0.5073725,-,0.01413263985805614,0.0036950766777519494,0.24828409999999998,-0.010848244697397976,0.018686530008992123,0.013658765937601599,0.014804743745508752,1521.6478975233938,3.2506610875029422,34.99999999999999,2.7489081349070417,0.024796273115962116,0.003914941633085533,1433.0584023874346,4.453685657880225,24.441865802876652,3.435182103291676,0.015082458914258518,0.004147425444083497,0.9190253017178646,0.13565325753953333,-0.35666265494903043,1.5420096852117955,-0.6203770038291538,0.05972872410079942,-0.050707382512250695,0.20130330503880559,0.23726251928366623,0.11011373208769196,-0.0003571790965204462,0.00026061131946695024,0.7236346376989907,0.08120921980022323
CD33_22-1-1_VG9812_44x44_s3_EP_73um,0.3800664769075355,3.981843608514467e-05,0.5042649,-,0.01594419834428835,0.0036559760794651866,0.22968490000000003,-0.012414195420099817,0.019063305114420677,0.016810616012905937,0.015055372208671633,1522.17402289578,3.1132033409577864,34.99999999999999,2.701194871376876,0.02536448099058008,0.004007335723263397,1432.9097290236857,4.486411883575147,24.792355073397506,3.448329077921431,0.014603823316879318,0.004154835029276405,0.8970651784206314,0.133135168722692,-0.6732492774542824,1.5066063166867343,-0.6338559125857003,0.05904699587223705,-0.0959929057724469,0.1967701008359329,0.26829790587642766,0.10641665047505461,-0.00039249252069919186,0.00025449185495614665,0.7195270956119697,0.07922555349520657
ETFSR_Ol8_256s,1.2780134488211754,0.0043328270530606705,1.461182,-,0.23125545808857095,0.0037273951440897316,0.3382147,-0.24537401558159933,0.019823761700012967,0.26188720745872535,0.022463936022376025,1522.8012952245174,0.4095815772103102,32.15318149157303,0.4769235959119538,0.49924727090772086,0.004373132902948156,1434.98775386622,0.4845256332753914,34.03595060692507,0.5095358430612159,0.46135217415023017,0.005657554268258655,0.2882854466357657,0.1377978351588401,-2.0088962619647153,1.612197741708873,-0.11445509649743167,0.06257026272098563,-0.5175067511402851,0.21949599117970706,0.1338038203129965,0.10598403628550439,-0.00036959974842312173,0.0002707659824399324,0.6475377637074772,0.08651459793932194
ETFSR_Ol8_256s_2,1.261901759502294,0.0040411948994699045,1.436136,-,0.22668145851713226,0.0036926767204181767,0.346092,-0.24619210007328818,0.02050760553491517,0.2534363631219429,0.02333746088254307,1522.9950308362868,0.4228465832236589,32.22555074706715,0.5025898743336825,0.4885092965793011,0.004373170859609989,1434.9595325988546,0.5035991322260626,33.820268569585345,0.5596885969168989,0.4486688264539142,0.005847328494645065,0.38142214036232647,0.1286401242490617,-0.2812471185716459,1.5725828846539964,-0.024137079186229125,0.06391884271799722,-0.3484388429440455,0.22136762893832804,0.07317025659597273,0.09613813230385168,-0.00012186272361755438,0.00026020025132079716,0.5612064924066835,0.08582295200143242
ETFSR_Ol8_highres_256s,1.2881156024155833,0.004406032654523981,1.443278,-,0.23141287968650998,0.0036838695088031717,0.3386212,-0.23587739004602457,0.019818714995769923,0.26389604213838835,0.022612254954453303,1522.515093645261,0.4098408132899496,32.0693785788112,0.4698156737862232,0.5032283966445952,0.004457956467225553,1434.5064276049811,0.4826466018819169,33.775854441952085,0.534215851945949,0.4636532226170096,0.005821791509384638,0.3293911943221501,0.13357768770481004,-1.36169446361609,1.572807643189824,-0.06332498036541795,0.06120073705510055,-0.43672382145686667,0.217176600696462,0.1048028472551885,0.1018855468464437,-0.0002622085796070407,0.0002626914535793113,0.6096503963791122,0.08462002321495837
Fiege63_256s,2.7066796201676477,0.00849715474363547,3.1650560000000003,*,0.6145317939834585,0.0037023508909148754,0.8758640999999999,-0.38052573591588407,0.019532914243904163,0.164887312055344,0.019097844662445927,1522.7658951997673,0.7372801755253471,29.273501049106063,0.9783289359424338,0.16774990353216793,0.004705187467306868,1429.9457542557823,0.8354011180431248,31.172456389125387,1.1450463261220973,0.16001556490372745,0.005205909530357153,1.5294259730323119,0.13703281400283016,-2.047499560605909,1.591315240401475,0.5644701919151219,0.06267240574074819,-0.6466624591412411,0.21560041967182292,0.3160792912359492,0.10500372690093226,-0.0008899813814518759,0.0002681233123014248,1.9161691187786805,0.08519390974123317
Fiege63_256s_2,2.932476569138706,0.010628352960340062,3.0777490000000003,*,0.6255181937980857,0.0036281384491422307,0.8406428,-0.3666696195837428,0.019277386714305726,0.13187337213914332,0.02001592553400372,1523.4432218865068,0.8282262307868745,29.913449814153434,1.2457477463924533,0.13419611432459358,0.004824709810988713,1428.6686656616607,0.9875407958181789,30.903246733368164,1.4029167585966646,0.12848507151595756,0.005329246492479654,1.7441870055972875,0.14511278570123706,-1.2708534054990601,1.6636516719681427,0.8394347246901674,0.060984555121058694,-0.5067374868165433,0.22214658320549002,0.05635615348486582,0.11409251762366385,-0.0005954973922219344,0.0002816555827037442,1.8682105592802067,0.08842705068686225
Fiege63_256s_3,3.1782781675281115,0.007721983368384464,3.8373980000000003,*,0.6209658143825764,0.003685176626221521,0.9131860999999999,-0.4114363775832137,0.019766702437990804,0.15791747122522493,0.020014748457521176,1523.5453802681945,0.7091736148221072,29.595400500837165,0.982565746970416,0.17120813696748038,0.004811466684701924,1429.09386210674,0.863260403900766,32.85573474012307,1.1725455912899718,0.16197362982903019,0.0056063815452469645,1.7780932972553654,0.14701956667511365,-0.3522410790042643,1.7132089683655058,0.5311386087170434,0.06372470929532308,-0.4482299891702752,0.23168516920345464,0.21948727043605903,0.11291237537970499,-0.0005516560804199315,0.0002886145615784161,1.8894299487625232,0.09167045711672456
Fiege73_256s,2.564869935968407,0.013297487533431096,2.92935,*,1.1612577806670328,0.002744565916708686,1.034443,-0.9999999999999999,0.00030866972840474887,0.4719397610381836,0.014577147132108918,1519.9290070209374,0.35764754459218173,34.99999999999999,0.19213945656038506,0.45745518516067,0.0027109454577122316,1428.1545756208288,0.2980070093573963,31.282803104781163,0.388339782712885,0.40545822937314,0.003261515360304989,1.0188949082432384,0.02645203096749763,-2.929467951885918,0.13303094214530667,0.9999999999999999,0.0007389207089998306,-0.9999999999999999,0.00736389997793682,0.49999999999999994,0.006001940254864139,-0.001360701200417715,3.445289491373911e-05,2.0949779058976126,0.005713708206588096
Fiege73_256s_2,2.5891387056838178,0.013093433673343825,3.0720330000000002,*,1.1594346465303556,0.002840342907385438,1.041609,-0.9999999999999999,0.0002712993172293331,0.5003951188923383,0.018408543830598187,1519.5648201206764,0.33109040013910845,34.99999999999999,0.4010280845603681,0.464820583200681,0.0027962835175689735,1428.3774457304344,0.3520170519128396,30.35643952984429,0.3751498912325857,0.4085938033546125,0.0033346722124330585,0.9927378450174398,0.025039694963500368,-3.1665561430024733,0.1235433925978042,0.9999999999999999,0.0008235781892050876,-0.9999999999999999,0.007758922000637996,0.49999999999999994,0.00605249586584717,-0.0014079206777974623,3.199164016769216e-05,2.113172060599852,0.005386316560666395
Fiege73_256s_2_highres,2.505983091667194,0.011916067291558967,2.863595,*,1.1526391375962375,0.0027801521417945576,1.047825,-0.9999999999999999,0.00028531730783529105,0.47587059423789335,0.016939665710725943,1519.5760435312761,0.34798405329348064,34.99999999999999,0.35317160827947885,0.45356994381580157,0.002770303089557793,1428.5681501951728,0.3519310176178193,30.546525851965164,0.38228113136781894,0.40245287243560435,0.0033937061004024743,0.9634851146115772,0.025743272937571886,-3.000962279780144,0.12961143655487462,0.9999999999999999,0.0008209537316565364,-0.9999999999999999,0.006377186173391033,0.49999999999999994,0.008266650847055721,-0.0013898890944681786,3.349469045024051e-05,2.094676199323788,0.005554313761083253
Fiege73_2_256s,2.5891387056838178,0.013093433673343825,3.0720330000000002,*,1.1594346465303556,0.0027505793795930826,1.041609,-0.9999999999999999,0.00028593676582196247,0.5003951188923383,0.01826981157483489,1519.5648201206764,0.3362407187469619,34.99999999999999,0.4027557573172541,0.464820583200681,0.0027273901007916867,1428.3774457304344,0.3551695750461053,30.35643952984429,0.3879141282363328,0.4085938033546125,0.003406154402360952,0.9927378450174398,0.024548887816952126,-3.1665561430024733,0.12295085665029741,0.9999999999999999,0.0008440791357794941,-0.9999999999999999,0.006777921364983234,0.49999999999999994,0.006199560308261932,-0.0014079206777974623,3.1860831554357575e-05,2.113172060599852,0.005386347487419278
STD_C1'_256s_20x50,1.3802650496411557,0.004562710043988522,1.509947,-,0.2658647993661976,0.0037347614781542016,0.2458341,-0.10347641872266944,0.01916312432166315,0.05093028742434742,0.01564467600398974,1519.3018976554556,3.2632133692775636,32.59024603960503,2.5175435213012882,0.038756263444887924,0.004467143051234726,1429.5589511117128,4.2592883716187355,34.99999999999999,2.9647728219176153,0.030917516730430344,0.004762630474331879,0.7795255296218575,0.13372536010630745,2.9214298816272777,1.519116192115773,0.3184487845788313,0.06025522478020407,0.45143082603633566,0.20173319187829092,-0.15433905629829353,0.10674097179043847,0.000523895038523882,0.0002568176106683137,0.3175782459938097,0.08053993246930269
STD_C1_020320_256s_20x50_a,1.3509346312002692,0.0037168183800454883,1.4958120000000001,-,0.2609133571405772,0.003614497945625887,0.25468779999999996,-0.0977619286551204,0.01887628264791613,0.03430460147035751,0.01484792830691046,1517.3565770660866,3.8910478445906924,28.31654839000955,3.263788217018721,0.0232001107115391,0.003948660525805475,1435.1531836976894,4.714489317682159,22.500000000000004,3.495305787834642,0.013870747571290863,0.004084222187528301,0.5180857232515821,0.13832986155696608,-0.3579168222479975,1.5650357777977866,0.5585583392033646,0.06127952582677167,-0.213103282331168,0.2018770805950903,-0.19866497090764226,0.11237504401141073,-2.4305083360820158e-05,0.0002654521663915297,0.5283245418859068,0.08227554209424813
STD_C1_020320_256s_20x50_b,1.3549719782673373,0.0036560666401656895,1.5066629999999999,-,0.26082788282554065,0.003573917580472667,0.2575504,-0.09830176322325516,0.018617021695912398,0.03159655901071864,0.014986550347287237,1517.9658181274576,3.816554285769457,29.37182231837953,3.1699706186988736,0.022875798715166568,0.003971280280499901,1435.7044134924242,4.795464495807524,22.500000000000004,3.5317897127072015,0.013270989492458876,0.0041385290723773985,0.5309683951332851,0.14497084477997363,-0.2761457755065232,1.632657175694731,0.5534404856129681,0.06076815567310591,-0.21159262325319866,0.20930880816524675,-0.20790182493470596,0.11716895239776574,-4.834051205978349e-06,0.00027715160062934525,0.5280426815651863,0.08533652268465097
STD_C1_020320_256s_20x50_c,1.3668431457946149,0.003216080647904586,1.500077,-,0.26321280390516455,0.003703652761476284,0.2466384,-0.10258154157756778,0.01881281427406639,0.03622136584798825,0.015266996563766306,1518.0138550929994,3.5975965624405024,29.156091315989375,3.16447505176065,0.023866772191312682,0.003869420455098515,1435.3239552901553,4.615915738518158,22.500000000000004,3.5274783557582006,0.0139619980638159,0.00405467933213873,0.523696398271692,0.14095929036101737,-0.5764551354014477,1.5803665298869527,0.5470302797443444,0.061528974808785844,-0.2504126446438398,0.20176059056134713,-0.1992912010488387,0.11421089943129142,-4.600597157745993e-05,0.0002690709368246356,0.5372672389972928,0.08275030131488186
STD_C1_020520_256s_20x50_a,1.352493392203428,0.0036155305216061836,1.484458,-,0.2591552539983646,0.0036156452058457482,0.25273670000000004,-0.11165300207404627,0.018721137592428074,0.024417959960205352,0.015003773709205307,1515.9859463035953,4.300485567229625,29.79713484010448,3.1249186267800546,0.022634040373357873,0.003959383043159802,1436.9273090436977,4.098617417604634,25.695042215212933,3.5236435914256057,0.017143997768569282,0.004126274802581136,0.6394730870641705,0.13277405571434298,1.037988791872817,1.4939677178033577,0.5170951460503662,0.05875274100446658,-0.1061995398502305,0.19397814291032514,-0.2703927499672306,0.10780271761254287,0.00018076044611090082,0.0002539529564989482,0.46258597049997313,0.07851950520429116
STD_C1_020520_256s_20x50_b,1.3530417334344484,0.0034134486613755133,1.483179,-,0.26038842284373803,0.003655665950199831,0.24869629999999998,-0.11145365633150063,0.01918507483270415,0.026438731102668665,0.015336729727077327,1515.6234389234191,4.156184338235175,29.776918904035842,3.1730601511678134,0.02310147949444184,0.003921348864948462,1436.153833864416,4.188204099479266,25.03972954347639,3.5372042721491286,0.01736283108889992,0.004045633082422406,0.6290444651686418,0.1341563790334469,0.9442038449788057,1.5174173275871734,0.5148081849460531,0.06023150507265883,-0.11004880723826185,0.196617240961412,-0.2630114131156604,0.10763818314131723,0.00015899850084982796,0.0002570149363666213,0.46369039745119744,0.0798061328963061
STD_C1_020520_256s_20x50_c,1.3522521980933162,0.0034583286194726946,1.484037,-,0.25954148133618926,0.003607259417535044,0.24925460000000002,-0.11187089906215021,0.018702401614675786,0.02585593398160778,0.01479614588013749,1515.54085506323,4.278760391974923,30.452614711380004,3.0518020777640875,0.023036772272715392,0.004060231970871904,1435.4189927101531,4.310825647987685,25.44249420628218,3.494348400432086,0.017828890848396044,0.004217853075537834,0.6262212853035444,0.1341929796261206,0.9947315164729327,1.5348388810287517,0.520464648139101,0.05998883162806343,-0.09815876643336797,0.20128998393596434,-0.25778185020391353,0.1075704874135463,0.00016318191833816694,0.0002591020067374468,0.4601167645210112,0.08101200103999384
STD_C1_021220_256s_20x50_a,1.3322111475499334,0.0010685976159475767,1.487195,-,0.2581608098859499,0.0036581707453349566,0.2910946,-0.09297766812450202,0.01886181664742879,0.01857338068339379,0.015672767153064246,1516.0597974091536,3.697923795671003,28.9947065860841,3.103373058609206,0.02754837518791206,0.0040765893164683865,1436.0354596799395,4.0066668776407655,24.924616996648055,3.441084085007283,0.01892237479021832,0.004157891639616505,0.5762793520287168,0.1352624767222275,1.4725605969031335,1.5047291535799223,-0.00036760515359121436,0.05849239831724852,-0.026408779253144228,0.19503864289951164,0.18793387643507317,0.1095770414875603,3.989342863583e-05,0.0002560828612745895,0.46585777997468425,0.07881302709245992
STD_C1_021220_256s_20x50_b,1.3167909974414909,0.00103153236221519,1.495136,-,0.251107703752379,0.003659058737596952,0.3146035,-0.08168178792367455,0.01865548286404636,0.004371075015777651,0.01535215588964668,1514.791033664818,3.934041117553612,29.655361277209106,3.125348575346986,0.025255854632349504,0.003989965150163118,1435.9798165790046,4.1130832712884935,22.500000000000004,3.444571502349908,0.016799464633561932,0.004051646458688413,0.5828896098453477,0.12776211366799467,1.967347993072363,1.4288204198100978,0.02163790730433362,0.05814578189074166,0.03286771189392144,0.18482112826526143,0.17138684324177644,0.10402750622334085,0.00010925305740501132,0.00024285238624198338,0.45386457325829255,0.0749399401037266
STD_C1_021220_256s_20x50_c,1.316563591813973,0.001143349958302971,1.488485,-,0.2564206902706511,0.003611395547209711,0.3129325,-0.09646300325029425,0.018893331362058674,0.017146280713960918,0.015264532979635608,1515.2118523441422,4.008928193834137,29.806640262944182,3.122794687071645,0.0264517925779085,0.004017677963647429,1434.4631731041568,4.001306024831379,26.855577779050613,3.4410623773986297,0.020749788125519773,0.004156577859510635,0.6997547223602559,0.11564698799385993,3.1446513920065624,1.2838523755168436,-0.0020611482519845314,0.057186977415471595,0.19726638984507594,0.1688786205216545,0.08699643202017285,0.09492649146723618,0.0003118898662124282,0.00021825767819932016,0.394360955454483,0.06778791618208371
STD_C1_021420_256s_20x50_a,1.3481434334366451,0.003924489434790919,1.496353,-,0.26482254473598016,0.003710094401387013,0.28387670000000004,-0.10326501992898056,0.019067456852511464,0.023072210108937716,0.015132222010002822,1515.6756912102437,4.01762397676968,29.892059086661973,3.1183306654150926,0.02654907947790841,0.0040154157140890835,1435.0715220908696,3.974126945280209,26.798582745668675,3.414322129081292,0.021252148361170793,0.004149690285892197,0.6706836061556701,0.12998491678657023,2.243014708881068,1.4295203041027067,0.0423050237830831,0.058406283309425024,0.016072434133178357,0.18515812800490086,0.10006338294678524,0.10495137940856673,0.00018128851893050343,0.00024393379534710718,0.4303562115135003,0.07475783345551748
STD_C1_021420_256s_20x50_b,1.342171765929119,0.003987319700362334,1.499746,-,0.2639361848924865,0.003677351499963728,0.28376640000000003,-0.10440892864649587,0.01873814801061585,0.025363814041866568,0.015298433613019021,1515.6758843417315,3.875572813899871,28.447470112295875,3.1976025270619823,0.02674751538677591,0.004104900541108815,1436.0827742686893,3.7813844751653476,26.67178675967301,3.415030460013813,0.021229574990437164,0.00411749884094957,0.6685132365512885,0.1248279236713115,2.2048414452407723,1.398057884368002,0.04290640443704213,0.059039178043640284,0.00943730853688056,0.1825864672445519,0.1023123643414352,0.10153808120319217,0.0001757621475489955,0.00023794530843706957,0.43242214577828153,0.07377933456389886
STD_C1_021420_256s_20x50_c,1.3444669321994989,0.003253745532294602,1.502313,-,0.2642481600123476,0.0035894326708337245,0.28379879999999996,-0.1025757216147956,0.018621902119702848,0.02535483645819432,0.015204878873179322,1515.658722395873,4.001669781660869,29.150321456594614,3.117152835316719,0.026575908295610427,0.004033153740798148,1435.5307743199176,3.7928065050753665,26.602905013425765,3.4348510116869493,0.02131597178233407,0.004292665417972401,0.6692866935252718,0.127219064691605,2.253110771364512,1.3952632476169842,0.04675149945128051,0.05695815455478983,0.019237467050126723,0.18078775406783001,0.10175141516186513,0.10343028031277106,0.00018251245144629486,0.0002384799144342758,0.42918143060233727,0.07300044557231516
STD_C1_021720_256s_20x50_a,1.3359570487671242,6.83293093170098e-05,1.492846,-,0.25354558463866683,0.0036512636364745754,0.3093714,-0.08420247817942086,0.01898486700502431,0.007617884013747671,0.015330762763262661,1515.6887240203791,3.5418013953881413,30.1317063861611,2.7711360204249833,0.03142393317263738,0.0040733573056363145,1436.4451006463041,3.732524769415862,26.855716842962682,3.43085769825977,0.021583888189099912,0.00432645323302798,0.564889075192522,0.12997642211654378,1.816211130343578,1.4646649025499872,-0.007053980438251311,0.058481807326907456,0.15472408021704803,0.19112167624401613,0.18539449572398667,0.10520122398278306,0.00011535374927409854,0.0002482275180473506,0.4398130509740484,0.07716461447144839
STD_C1_021720_256s_20x50_b,1.3378125731847437,2.129337818826347e-05,1.504802,-,0.2536548959017537,0.003610224992282208,0.31020290000000006,-0.08587924003945858,0.019027324350438496,0.007432715893389514,0.015360891143335385,1515.5377027984148,3.5308689495051677,30.234907126281612,2.794234327338593,0.03173291185287123,0.003978453332644248,1436.0609770312221,3.6634922198635973,26.675270721873407,3.507169300676426,0.02172859787426054,0.004186827997682573,0.5552807777196844,0.1328514021343862,1.7209467400993557,1.474811610365502,-0.010764247271758164,0.05846928094501975,0.1449922406631867,0.1903989317348176,0.1944128726199261,0.1075366097176364,9.758388235835224e-05,0.00025155092322057363,0.44453747087593776,0.07726227833774345
STD_C1_021720_256s_20x50_c,1.3342473980834983,3.720724480109468e-05,1.486161,-,0.2541534084142594,0.003566294202300883,0.30976129999999996,-0.0855171484732897,0.019098298443009015,0.010324009206023547,0.015518000080317765,1515.9688267811762,3.581916159074832,29.76820610658493,2.8461585186136213,0.031941829109656185,0.003906664513913384,1436.56483096922,3.7866480917815792,27.94297507408885,3.44117678528674,0.022302747939270767,0.004189554439637452,0.575364816538504,0.1326488993695886,1.9333002085850937,1.4986001798004287,-0.006802074628428527,0.06043832168335958,0.16917913427248235,0.19536880670843756,0.1796335715911861,0.10731911884134414,0.0001357558024037676,0.00025384140434737344,0.4337771037036407,0.07896704688918295
STD_C1_021920_256s_20x50_a,1.3516386052348792,3.8085331765316234e-05,1.483948,-,0.2652355008739704,0.0036197186863087456,0.28780490000000003,-0.10822271895422132,0.019249686734675416,0.043006201503031014,0.015584751608425944,1518.4540663253129,3.398647113186801,30.337248972267016,2.738218014290335,0.036549488724597415,0.0041640958001194816,1434.2265517967162,3.7254254046271607,32.838549881765154,3.149071731287308,0.03089256101636862,0.004462495956739465,0.6724213976307555,0.13871630517873423,2.360082356380175,1.5657875464373785,-0.036288550979688985,0.05933654361564685,0.29493305098891537,0.20513269665130224,0.10985171817996948,0.11132256748789028,0.0002696797937186682,0.0002653793172424341,0.39406098721231464,0.08244489656435729
STD_C1_021920_256s_20x50_b,1.3509855477366497,3.592059842153648e-05,1.491578,-,0.26470878827758126,0.0036419710700122242,0.2903962,-0.10588372796492831,0.01897758203569987,0.03998766078295747,0.015475867612470431,1518.3887963686511,3.453983942070672,30.177717969437893,2.8844572726645747,0.03536288303330477,0.004083457567353885,1434.4997828236828,3.744321715896443,32.41441427238352,3.218711019872859,0.02978207407617862,0.0044158179130987475,0.687079400916731,0.13129345847972457,2.5941031258542595,1.4816717054476884,-0.02815552645780758,0.05959011401040244,0.32011738164952386,0.19483476086096835,0.08620141640084932,0.10610154939188753,0.00030793290283690926,0.00025119389639192817,0.3827486614376222,0.0782365108954743
STD_C1_021920_256s_20x50_c,1.3555155582042275,3.8615486906145525e-05,1.488983,-,0.26434738624989707,0.003637177832169431,0.2929333,-0.10347534178930896,0.019166364356163135,0.03591081490955243,0.015650127161046454,1517.6662145985892,3.5582833477824667,30.62099060469797,2.7896899236752697,0.03451515813198147,0.004200716196995112,1433.765790501502,3.8144145016573647,31.401967856540736,3.2944137078916307,0.028516864327060062,0.004445510878100988,0.6686423693121477,0.13244508191304916,2.466944689116049,1.4873991158434747,-0.021981304963104065,0.05915811862418805,0.30182649913225007,0.19552711305148113,0.09058352692847321,0.105920212986928,0.0002839361912616875,0.0002525919298603025,0.38977042577258453,0.07842580504925993
STD_C1_022120_256s_20x50_a,1.3344468540323995,3.688531189439467e-05,1.4577639999999998,-,0.260032717301401,0.0036021119669582898,0.28081649999999997,-0.10032102110225322,0.018653813554323342,0.035449988167048266,0.015802893342271966,1518.3953814598378,3.013318922798398,30.653269487198106,2.856821418746783,0.034514197890277286,0.003988170861260012,1433.889804803358,4.088781776197297,26.750081241625956,3.433908518268354,0.021657011061844283,0.0042676056259129255,0.5386271821790816,0.13982020633811634,0.6513256154612758,1.5950603839227036,-0.040488643122731,0.06103602528049361,0.040797193823692714,0.20889789693244462,0.19701383821340926,0.11216877105139121,-1.2134875657785503e-05,0.00026940758333284204,0.4818739529387803,0.0841108514532957
STD_C1_022120_256s_20x50_b,1.334657695557614,3.805091387068982e-05,1.45981,-,0.2599397807825934,0.0036103293272012294,0.2817754,-0.10095368894265676,0.01901775512087321,0.03458521158700918,0.01602366600719449,1518.4372302888864,3.030265735057917,31.28984839451444,2.6681472081089446,0.03570270321547297,0.004059777325831382,1433.2737248246767,3.960130523315634,27.159871323973682,3.4045112124599837,0.022801434376179847,0.004292928283877799,0.5494356968910575,0.1396662556214893,0.7782941800173574,1.5724093390646894,-0.039308281439930516,0.06084954037889645,0.06900634932372997,0.20333391292487488,0.20140805298779985,0.11290894944745047,9.033346670843423e-06,0.0002672687257328801,0.4755804783443065,0.08255579076637898
STD_C1_022120_256s_20x50_c,1.331813635014694,3.930338360000926e-05,1.4628219999999998,-,0.2602135832545058,0.0036715116446659657,0.2817728,-0.10106087745038235,0.019508598925668533,0.03437387185339564,0.016061285840157313,1518.3608361391937,3.029132406995853,30.9759788822114,2.7091632254106264,0.035640411283164454,0.004138708829381346,1433.7986199189586,3.9422465200360413,27.31499273944993,3.4082557393834585,0.02258301639290103,0.004331967133708245,0.5459432099448406,0.14013619838247,0.7195787098310059,1.603466365043209,-0.03868200960922785,0.06176424577616661,0.05554671583764829,0.20928700646685583,0.19790784600605107,0.11241923110571037,2.4227703851811083e-06,0.0002711399044549033,0.4788735446896295,0.08463579251782248
STD_CN92C_OL2_020320_256s_20x25_a,1.4534010770684656,0.00015500808577793867,1.566263,-,0.3444536492677967,0.003670826192187751,0.23187629999999998,-0.09788372836176316,0.019262788594054787,0.027346619018153766,0.0159070376042635,1518.8301607489113,2.88890674881215,32.97956741854041,2.17072654196987,0.045402961465942235,0.004353111649182686,1431.4012535315112,3.8005107995492073,33.406983220899875,3.1592504711065437,0.03331724320192276,0.004685032021795026,0.4986689658615359,0.14627545952909124,1.1431511474722962,1.667211353678613,0.08509274737572994,0.06202012995743031,0.35599675488015914,0.21830719787916117,0.004255380676601806,0.11608488070692197,0.00010108939209255083,0.00028258463455940486,0.37174099009481654,0.08802070329234744
STD_CN92C_OL2_020320_256s_20x25_b,1.417111146725265,0.00022170392577481175,1.548545,-,0.3425035034362757,0.0036504721034122094,0.2561471,-0.11520392174650158,0.018971413221270866,0.03382256861036579,0.016001253601293442,1520.3501591794056,2.8270456474893098,31.53497260122783,2.5606131177002864,0.0421860636201277,0.004349830477331739,1430.2583215586444,4.375756207121619,34.99999999999999,3.316409977758273,0.028539809473239863,0.004663800350667489,0.5118304884771487,0.14480750028703857,1.192096581325169,1.6423263719263472,-0.0728958377037897,0.061117326438303726,0.3383149066753234,0.2148184690339908,0.03217900376538357,0.115919685766166,8.20929980009715e-05,0.0002786081103400593,0.39502610692443535,0.08659343535078434
STD_CN92C_OL2_020320_256s_20x25_c,1.472614103607645,9.716366678266872e-05,1.5534540000000001,-,0.34503114941875146,0.003662391132293817,0.22721,-0.09262492626581668,0.019508820382291146,0.028224629668658293,0.016172574994717966,1517.9303555436086,3.0862639733819837,34.34769280713942,2.087490756412148,0.04602021814273769,0.004402403594058602,1430.1938794708947,3.741540978366139,33.820761568969424,3.0429669300873243,0.035434971255652425,0.004724750280394383,0.47282873672557557,0.1435450862138537,0.804173369239676,1.6575830189895,0.1160232899056329,0.06336005786771533,0.31203669649918925,0.21947213693633527,0.026482111182838237,0.11349927279426973,5.472852465526351e-05,0.0002790910848880569,0.3840025538762316,0.08792739002089428
STD_CN92C_OL2_020520_256s_20x25_a,1.4951699436611225,0.0006466048775038153,1.622319,-,0.35145996207382724,0.0036535164245059056,0.26271540000000004,-0.1274513291080792,0.01909459812682234,0.04576886144078409,0.016113290186156,1520.593395443719,2.5894074050496063,32.391147880072,2.5059260911899104,0.044323172251544876,0.004552841093338748,1425.8412662383655,4.078451344160517,34.99999999999999,3.1676408217414047,0.0313770240875918,0.004933766135715729,0.4643850049602379,0.1436919826983315,0.7433809266463502,1.6643706254708217,-0.08910596905702263,0.061830737910668634,0.27219752762146604,0.2215229192940918,0.056070283174520716,0.11357519330999648,3.947978269499911e-06,0.0002798068847092303,0.422002265892695,0.0883316014740422
STD_CN92C_OL2_020520_256s_20x25_b,1.530899969945537,0.00041664929096869055,1.6300350000000001,-,0.3500136727154986,0.003628213422123369,0.24608809999999998,-0.11998267093967929,0.018648753346758917,0.031280795696603185,0.016213861001945377,1519.3505086360217,2.7346267184695625,34.203376397943785,2.157451261727186,0.04595902974698404,0.004345311082940405,1428.9455526605186,3.702057564398455,32.12411330772635,3.260444880695654,0.03237272551121001,0.004793734348335707,0.45637026374560496,0.14823443026475291,0.514982028388371,1.6928799854429566,-0.02788286550499793,0.06206105397538994,0.25019436804307305,0.2234606522783243,0.05475429603779122,0.11675645438203196,-1.4467445440018838e-05,0.0002868024347410477,0.4195655891885917,0.08953007207211565
STD_CN92C_OL2_020520_256s_20x25_c,1.523435814011184,1.649026925744867e-05,1.6365290000000001,-,0.3513704591239297,0.003664970125876223,0.2467993,-0.11920233471424097,0.019013677578667853,0.042494822126940716,0.01599501942411025,1519.1439117981113,2.7635507586239987,32.76419086811594,2.2714312807156913,0.046851723551281456,0.0043077703213524774,1429.324726134044,3.89535733789421,33.89540658748598,3.1929540961838576,0.03323369810405226,0.004719783450887029,0.5148983018145773,0.1461829713366776,1.0668961807833333,1.6760077094358852,-0.019801298991450514,0.06117692429148303,0.3107591101904699,0.2207489145624227,0.012123857089843997,0.11589062168862731,8.870228551379115e-05,0.00028299580125034154,0.39313637606425955,0.08857853134552102
STD_CN92C_OL2_021220_20x25_a,1.2345188725365144,0.004504367878431241,1.382573,-,0.32310863851424837,0.003679031465189282,0.24656550000000002,-0.07956107532416422,0.018685865726170495,-0.016347524485738923,0.014741861226971022,1511.5293931760575,4.538803498591354,34.98000109836936,3.1556683986099894,0.020069875521435566,0.0039045771873803827,1429.746240148957,4.70328981492652,24.1568039155897,3.46443191792581,0.014213276052934506,0.004013225955772106,0.7719819907876788,0.10220107095317392,2.9977696139733276,1.190064422043669,0.8592606368867493,0.05605332479622154,0.08190319251873572,0.1632103460898353,-0.4631123770329292,0.08056224069844357,0.0006630956134743214,0.00019768429850396306,0.30985278213037293,0.0639298789448828
