Repository: sarahshi/PyIRoGlass

# PyIRoGlass
PyIRoGlass is a Bayesian MCMC-founded Python algorithm, written in the open-source language Python3, for determining $\mathrm{H_2O}$ and $\mathrm{CO_2}$ species concentrations in the transmission FTIR spectra of basaltic to andesitic glasses. We leverage a database of naturally degassed melt inclusions and back-arc basin basalts to delineate the fundamental shape and variability of the baseline underlying the $\mathrm{CO_{3}^{2-}}$ and $\mathrm{H_2O_{m, 1635}}$ peaks, in the mid-infrared region.

File: STD_Epsilon_OF_F.csv
,Density,Tau,Na/Na+Ca,epsilon_H2OT_3550,sigma_epsilon_H2OT_3550,epsilon_H2Om_1635,sigma_epsilon_H2Om_1635,epsilon_CO2,sigma_epsilon_CO2
21ALV1846-9_44x44_s1_EP_103um,2799.7565037561785,0.6595583965411587,0.2177055637742523,62.797376399201426,7.277666388680767,31.55291897442271,8.360874827617256,363.36622990789755,14.079332668884508
21ALV1846-9_44x44_s2_EP_103um,2796.6758166512636,0.6595583965411587,0.2177055637742523,62.797376399201426,7.277666388680767,31.55291897442271,8.360874827617256,363.36622990789755,14.079332668884508
21ALV1846-9_44x44_s3_EP_103um,2799.4194987021156,0.6595583965411587,0.2177055637742523,62.797376399201426,7.277666388680767,31.55291897442271,8.360874827617256,363.36622990789755,14.079332668884508
23WOK5-4_44x44_s1_EP_147um,2809.8380676242723,0.6571068603683341,0.34672038706821856,62.622413471607786,7.264732195719246,31.248314295828948,8.345742800550846,317.5394808953173,17.130452472425716
23WOK5-4_44x44_s2_EP_147um,2811.9043146890676,0.6571068603683341,0.34672038706821856,62.622413471607786,7.264732195719246,31.248314295828948,8.345742800550846,317.5394808953173,17.130452472425716
23WOK5-4_44x44_s3_EP_147um,2810.8235465515213,0.6571068603683341,0.34672038706821856,62.622413471607786,7.264732195719246,31.248314295828948,8.345742800550846,317.5394808953173,17.130452472425716
ALV1833-11_44x44_s1_EP_108um,2808.2620990016076,0.6569207364214361,0.30273451925329103,62.60913004915392,7.263750589177731,31.22518829603669,8.344593415137242,333.16349426827895,16.133077718059152
ALV1833-11_44x44_s2_EP_108um,2808.3375872236934,0.6569207364214361,0.30273451925329103,62.60913004915392,7.263750589177731,31.22518829603669,8.344593415137242,333.16349426827895,16.133077718059152
ALV1833-11_44x44_s3_EP_108um,2808.344541941624,0.6569207364214361,0.30273451925329103,62.60913004915392,7.263750589177731,31.22518829603669,8.344593415137242,333.16349426827895,16.133077718059152
CD33_12-2-2_VG9764_44x44_s1_EP_105um,2905.6122772383906,0.6353455242696043,0.29614761239911863,61.06933539983039,7.150329152917523,28.544456665008298,8.210831123422407,335.50319849348733,15.980342083149338
CD33_12-2-2_VG9764_44x44_s2_EP_105um,2905.6925077013825,0.6353455242696043,0.29614761239911863,61.06933539983039,7.150329152917523,28.544456665008298,8.210831123422407,335.50319849348733,15.980342083149338
CD33_12-2-2_VG9764_44x44_s3_EP_105um,2905.590629026144,0.6353455242696043,0.29614761239911863,61.06933539983039,7.150329152917523,28.544456665008298,8.210831123422407,335.50319849348733,15.980342083149338
CD33_22-1-1_VG9812_44x44_s1_EP_73um,2861.9393995872283,0.6452473155181327,0.23744804284987672,61.77601327979312,7.202292497106124,29.774759515194475,8.272351336078325,356.35359670509666,14.573588965542342
CD33_22-1-1_VG9812_44x44_s2_EP_73um,2862.4394020279183,0.6452473155181327,0.23744804284987672,61.77601327979312,7.202292497106124,29.774759515194475,8.272351336078325,356.35359670509666,14.573588965542342
CD33_22-1-1_VG9812_44x44_s3_EP_73um,2862.2048283794156,0.6452473155181327,0.23744804284987672,61.77601327979312,7.202292497106124,29.774759515194475,8.272351336078325,356.35359670509666,14.573588965542342
ETFSR_Ol8_256s,2898.3541488469655,0.5393672870323273,0.1848159807442027,54.21949424371847,6.6553487866995065,16.61910943589794,7.601886960498442,375.0487841149612,13.227387844869218
ETFSR_Ol8_256s_2,2900.0665233629384,0.5393672870323273,0.1848159807442027,54.21949424371847,6.6553487866995065,16.61910943589794,7.601886960498442,375.0487841149612,13.227387844869218
ETFSR_Ol8_highres_256s,2897.281429168139,0.5393672870323273,0.1848159807442027,54.21949424371847,6.6553487866995065,16.61910943589794,7.601886960498442,375.0487841149612,13.227387844869218
Fiege63_256s,2917.1123917625932,0.5916736603105943,0.35108032293919783,57.95253163554577,6.923069598304947,23.11820424732595,7.936709671836037,315.9908085662853,17.227330554416284
Fiege63_256s_2,2911.89909839097,0.5916736603105943,0.35108032293919783,57.95253163554577,6.923069598304947,23.11820424732595,7.936709671836037,315.9908085662853,17.227330554416284
Fiege63_256s_3,2906.2428632637734,0.5916736603105943,0.35108032293919783,57.95253163554577,6.923069598304947,23.11820424732595,7.936709671836037,315.9908085662853,17.227330554416284
Fiege73_256s,2923.227597231056,0.5916736603105943,0.35108032293919783,57.95253163554577,6.923069598304947,23.11820424732595,7.936709671836037,315.9908085662853,17.227330554416284
Fiege73_256s_2,2922.691195738537,0.5916736603105943,0.35108032293919783,57.95253163554577,6.923069598304947,23.11820424732595,7.936709671836037,315.9908085662853,17.227330554416284
Fiege73_256s_2_highres,2924.5298708204828,0.5916736603105943,0.35108032293919783,57.95253163554577,6.923069598304947,23.11820424732595,7.936709671836037,315.9908085662853,17.227330554416284
Fiege73_2_256s,2922.691195738537,0.5916736603105943,0.35108032293919783,57.95253163554577,6.923069598304947,23.11820424732595,7.936709671836037,315.9908085662853,17.227330554416284
STD_C1'_256s_20x50,2770.7662484383045,0.6649906256198775,0.2303499446913632,63.18506747776173,7.3063590957940425,32.22787633826387,8.394358133612345,358.8748787909209,14.397248320020301
STD_C1_020320_256s_20x50_a,2772.994661546219,0.6649906256198775,0.2303499446913632,63.18506747776173,7.3063590957940425,32.22787633826387,8.394358133612345,358.8748787909209,14.397248320020301
STD_C1_020320_256s_20x50_b,2772.687707236203,0.6649906256198775,0.2303499446913632,63.18506747776173,7.3063590957940425,32.22787633826387,8.394358133612345,358.8748787909209,14.397248320020301
STD_C1_020320_256s_20x50_c,2771.7855498953227,0.6649906256198775,0.2303499446913632,63.18506747776173,7.3063590957940425,32.22787633826387,8.394358133612345,358.8748787909209,14.397248320020301
STD_C1_020520_256s_20x50_a,2772.876142924787,0.6649906256198775,0.2303499446913632,63.18506747776173,7.3063590957940425,32.22787633826387,8.394358133612345,358.8748787909209,14.397248320020301
STD_C1_020520_256s_20x50_b,2772.8344528224284,0.6649906256198775,0.2303499446913632,63.18506747776173,7.3063590957940425,32.22787633826387,8.394358133612345,358.8748787909209,14.397248320020301
STD_C1_020520_256s_20x50_c,2772.8944811847427,0.6649906256198775,0.2303499446913632,63.18506747776173,7.3063590957940425,32.22787633826387,8.394358133612345,358.8748787909209,14.397248320020301
STD_C1_021220_256s_20x50_a,2774.419069175485,0.6649906256198775,0.2303499446913632,63.18506747776173,7.3063590957940425,32.22787633826387,8.394358133612345,358.8748787909209,14.397248320020301
STD_C1_021220_256s_20x50_b,2775.593266103954,0.6649906256198775,0.2303499446913632,63.18506747776173,7.3063590957940425,32.22787633826387,8.394358133612345,358.8748787909209,14.397248320020301
STD_C1_021220_256s_20x50_c,2775.610589733798,0.6649906256198775,0.2303499446913632,63.18506747776173,7.3063590957940425,32.22787633826387,8.394358133612345,358.8748787909209,14.397248320020301
STD_C1_021420_256s_20x50_a,2773.206912316397,0.6649906256198775,0.2303499446913632,63.18506747776173,7.3063590957940425,32.22787633826387,8.394358133612345,358.8748787909209,14.397248320020301
STD_C1_021420_256s_20x50_b,2773.6611239241647,0.6649906256198775,0.2303499446913632,63.18506747776173,7.3063590957940425,32.22787633826387,8.394358133612345,358.8748787909209,14.397248320020301
STD_C1_021420_256s_20x50_c,2773.486533521902,0.6649906256198775,0.2303499446913632,63.18506747776173,7.3063590957940425,32.22787633826387,8.394358133612345,358.8748787909209,14.397248320020301
STD_C1_021720_256s_20x50_a,2774.1339794747114,0.6649906256198775,0.2303499446913632,63.18506747776173,7.3063590957940425,32.22787633826387,8.394358133612345,358.8748787909209,14.397248320020301
STD_C1_021720_256s_20x50_b,2773.9927824714455,0.6649906256198775,0.2303499446913632,63.18506747776173,7.3063590957940425,32.22787633826387,8.394358133612345,358.8748787909209,14.397248320020301
STD_C1_021720_256s_20x50_c,2774.264088808875,0.6649906256198775,0.2303499446913632,63.18506747776173,7.3063590957940425,32.22787633826387,8.394358133612345,358.8748787909209,14.397248320020301
STD_C1_021920_256s_20x50_a,2772.9411344305904,0.6649906256198775,0.2303499446913632,63.18506747776173,7.3063590957940425,32.22787633826387,8.394358133612345,358.8748787909209,14.397248320020301
STD_C1_021920_256s_20x50_b,2772.9907900057665,0.6649906256198775,0.2303499446913632,63.18506747776173,7.3063590957940425,32.22787633826387,8.394358133612345,358.8748787909209,14.397248320020301
STD_C1_021920_256s_20x50_c,2772.646384724371,0.6649906256198775,0.2303499446913632,63.18506747776173,7.3063590957940425,32.22787633826387,8.394358133612345,358.8748787909209,14.397248320020301
STD_C1_022120_256s_20x50_a,2774.248909011799,0.6649906256198775,0.2303499446913632,63.18506747776173,7.3063590957940425,32.22787633826387,8.394358133612345,358.8748787909209,14.397248320020301
STD_C1_022120_256s_20x50_b,2774.2328628836026,0.6649906256198775,0.2303499446913632,63.18506747776173,7.3063590957940425,32.22787633826387,8.394358133612345,358.8748787909209,14.397248320020301
STD_C1_022120_256s_20x50_c,2774.4493261255016,0.6649906256198775,0.2303499446913632,63.18506747776173,7.3063590957940425,32.22787633826387,8.394358133612345,358.8748787909209,14.397248320020301
STD_CN92C_OL2_020320_256s_20x25_a,2717.3401673827693,0.6597528305721314,0.2531711551948636,62.8112529014778,7.278692605828422,31.577077506598854,8.362074399140308,350.76866386766187,14.959081307391472
STD_CN92C_OL2_020320_256s_20x25_b,2721.2860623948027,0.6597528305721314,0.2531711551948636,62.8112529014778,7.278692605828422,31.577077506598854,8.362074399140308,350.76866386766187,14.959081307391472
STD_CN92C_OL2_020320_256s_20x25_c,2715.2559814275196,0.6597528305721314,0.2531711551948636,62.8112529014778,7.278692605828422,31.577077506598854,8.362074399140308,350.76866386766187,14.959081307391472
STD_CN92C_OL2_020520_256s_20x25_a,2712.813497249832,0.6597528305721314,0.2531711551948636,62.8112529014778,7.278692605828422,31.577077506598854,8.362074399140308,350.76866386766187,14.959081307391472
STD_CN92C_OL2_020520_256s_20x25_b,2708.9539832493083,0.6597528305721314,0.2531711551948636,62.8112529014778,7.278692605828422,31.577077506598854,8.362074399140308,350.76866386766187,14.959081307391472
STD_CN92C_OL2_020520_256s_20x25_c,2709.7592848880495,0.6597528305721314,0.2531711551948636,62.8112529014778,7.278692605828422,31.577077506598854,8.362074399140308,350.76866386766187,14.959081307391472
STD_CN92C_OL2_021220_20x25_a,2741.323403539368,0.6597528305721314,0.2531711551948636,62.8112529014778,7.278692605828422,31.577077506598854,8.362074399140308,350.76866386766187,14.959081307391472
STD_CN92C_OL2_021220_20x25_b,2740.136955646604,0.6597528305721314,0.2531711551948636,62.8112529014778,7.278692605828422,31.577077506598854,8.362074399140308,350.76866386766187,14.959081307391472
STD_CN92C_OL2_021220_20x25_c,2739.353517135887,0.6597528305721314,0.2531711551948636,62.8112529014778,7.278692605828422,31.577077506598854,8.362074399140308,350.76866386766187,14.959081307391472
STD_CN92C_OL2_021420_256s_20x25_a,2726.433974806683,0.6597528305721314,0.2531711551948636,62.8112529014778,7.278692605828422,31.577077506598854,8.362074399140308,350.76866386766187,14.959081307391472
STD_CN92C_OL2_021420_256s_20x25_b,2727.0969966222174,0.6597528305721314,0.2531711551948636,62.8112529014778,7.278692605828422,31.577077506598854,8.362074399140308,350.76866386766187,14.959081307391472
STD_CN92C_OL2_021420_256s_20x25_c,2725.5328425223697,0.6597528305721314,0.2531711551948636,62.8112529014778,7.278692605828422,31.577077506598854,8.362074399140308,350.76866386766187,14.959081307391472
STD_CN92C_OL2_021720_256s_20x25_a,2726.420451017524,0.6597528305721314,0.2531711551948636,62.8112529014778,7.278692605828422,31.577077506598854,8.362074399140308,350.76866386766187,14.959081307391472
STD_CN92C_OL2_021720_256s_20x25_b,2725.9273631789592,0.6597528305721314,0.2531711551948636,62.8112529014778,7.278692605828422,31.577077506598854,8.362074399140308,350.76866386766187,14.959081307391472
STD_CN92C_OL2_021720_256s_20x25_c,2725.677382825846,0.6597528305721314,0.2531711551948636,62.8112529014778,7.278692605828422,31.577077506598854,8.362074399140308,350.76866386766187,14.959081307391472
STD_CN92C_OL2_021920_256s_20x25_a,2718.3330213448776,0.6597528305721314,0.2531711551948636,62.8112529014778,7.278692605828422,31.577077506598854,8.362074399140308,350.76866386766187,14.959081307391472
STD_CN92C_OL2_021920_256s_20x25_b,2717.9596738585487,0.6597528305721314,0.2531711551948636,62.8112529014778,7.278692605828422,31.577077506598854,8.362074399140308,350.76866386766187,14.959081307391472
STD_CN92C_OL2_021920_256s_20x25_c,2718.2803185651646,0.6597528305721314,0.2531711551948636,62.8112529014778,7.278692605828422,31.577077506598854,8.362074399140308,350.76866386766187,14.959081307391472
STD_CN92C_OL2_022120_256s_20x25_a,2719.666701613466,0.6597528305721314,0.2531711551948636,62.8112529014778,7.278692605828422,31.577077506598854,8.362074399140308,350.76866386766187,14.959081307391472
STD_CN92C_OL2_022120_256s_20x25_b,2720.853728326064,0.6597528305721314,0.2531711551948636,62.8112529014778,7.278692605828422,31.577077506598854,8.362074399140308,350.76866386766187,14.959081307391472
STD_CN92C_OL2_022120_256s_20x25_c,2720.4816813425255,0.6597528305721314,0.2531711551948636,62.8112529014778,7.278692605828422,31.577077506598854,8.362074399140308,350.76866386766187,14.959081307391472
STD_D1010_012821_256s_100x100_a,2795.3504868075142,0.6585005613973198,0.33157962514364914,62.72188008969185,7.272084174154003,31.421482392916772,8.354346998729072,322.91755977696255,16.791353467152266
STD_D1010_012821_256s_100x100_b,2794.175129872062,0.6585005613973198,0.33157962514364914,62.72188008969185,7.272084174154003,31.421482392916772,8.354346998729072,322.91755977696255,16.791353467152266
STD_D1010_012821_256s_100x100_c,2793.764161359013,0.6585005613973198,0.33157962514364914,62.72188008969185,7.272084174154003,31.421482392916772,8.354346998729072,322.91755977696255,16.791353467152266
STD_D1010_020320_256s_100x100_a,2795.4980525492824,0.6585005613973198,0.33157962514364914,62.72188008969185,7.272084174154003,31.421482392916772,8.354346998729072,322.91755977696255,16.791353467152266
STD_D1010_020320_256s_100x100_b,2795.534818425559,0.6585005613973198,0.33157962514364914,62.72188008969185,7.272084174154003,31.421482392916772,8.354346998729072,322.91755977696255,16.791353467152266
STD_D1010_020320_256s_100x100_c,2795.3324585800538,0.6585005613973198,0.33157962514364914,62.72188008969185,7.272084174154003,31.421482392916772,8.354346998729072,322.91755977696255,16.791353467152266
STD_D1010_020520_256s_100x100_a,2795.375790335774,0.6585005613973198,0.33157962514364914,62.72188008969185,7.272084174154003,31.421482392916772,8.354346998729072,322.91755977696255,16.791353467152266
STD_D1010_020520_256s_100x100_b,2795.413363891636,0.6585005613973198,0.33157962514364914,62.72188008969185,7.272084174154003,31.421482392916772,8.354346998729072,322.91755977696255,16.791353467152266
STD_D1010_020520_256s_100x100_c,2795.755162236548,0.6585005613973198,0.33157962514364914,62.72188008969185,7.272084174154003,31.421482392916772,8.354346998729072,322.91755977696255,16.791353467152266
STD_D1010_021220_256s_100x100_a,2795.199479620335,0.6585005613973198,0.33157962514364914,62.72188008969185,7.272084174154003,31.421482392916772,8.354346998729072,322.91755977696255,16.791353467152266
STD_D1010_021220_256s_100x100_b,2795.2020657944026,0.6585005613973198,0.33157962514364914,62.72188008969185,7.272084174154003,31.421482392916772,8.354346998729072,322.91755977696255,16.791353467152266
STD_D1010_021220_256s_100x100_c,2795.2783261763534,0.6585005613973198,0.33157962514364914,62.72188008969185,7.272084174154003,31.421482392916772,8.354346998729072,322.91755977696255,16.791353467152266
STD_D1010_021420_256s_100x100_a,2796.1075198557214,0.6585005613973198,0.33157962514364914,62.72188008969185,7.272084174154003,31.421482392916772,8.354346998729072,322.91755977696255,16.791353467152266
STD_D1010_021420_256s_100x100_b,2795.7388656311928,0.6585005613973198,0.33157962514364914,62.72188008969185,7.272084174154003,31.421482392916772,8.354346998729072,322.91755977696255,16.791353467152266
STD_D1010_021420_256s_100x100_c,2794.9447469205957,0.6585005613973198,0.33157962514364914,62.72188008969185,7.272084174154003,31.421482392916772,8.354346998729072,322.91755977696255,16.791353467152266
STD_D1010_021720_256s_100x100_a,2795.718519221284,0.6585005613973198,0.33157962514364914,62.72188008969185,7.272084174154003,31.421482392916772,8.354346998729072,322.91755977696255,16.791353467152266
STD_D1010_021720_256s_100x100_b,2795.9957400696567,0.6585005613973198,0.33157962514364914,62.72188008969185,7.272084174154003,31.421482392916772,8.354346998729072,322.91755977696255,16.791353467152266
STD_D1010_021720_256s_100x100_c,2795.71781067241,0.6585005613973198,0.33157962514364914,62.72188008969185,7.272084174154003,31.421482392916772,8.354346998729072,322.91755977696255,16.791353467152266
STD_D1010_021720_256s_50x50_b,2795.5142300082516,0.6585005613973198,0.33157962514364914,62.72188008969185,7.272084174154003,31.421482392916772,8.354346998729072,322.91755977696255,16.791353467152266
STD_D1010_021720_256s_80x80_a,2796.2137353738653,0.6585005613973198,0.33157962514364914,62.72188008969185,7.272084174154003,31.421482392916772,8.354346998729072,322.91755977696255,16.791353467152266
STD_D1010_021720_256s_80x80_b,2796.120567693111,0.6585005613973198,0.33157962514364914,62.72188008969185,7.272084174154003,31.421482392916772,8.354346998729072,322.91755977696255,16.791353467152266
STD_D1010_021720_256s_80x80_c,2796.072605333609,0.6585005613973198,0.33157962514364914,62.72188008969185,7.272084174154003,31.421482392916772,8.354346998729072,322.91755977696255,16.791353467152266
STD_D1010_021920_256s_100x100_a,2794.923403366493,0.6585005613973198,0.33157962514364914,62.72188008969185,7.272084174154003,31.421482392916772,8.354346998729072,322.91755977696255,16.791353467152266
STD_D1010_021920_256s_100x100_b,2795.2866450059023,0.6585005613973198,0.33157962514364914,62.72188008969185,7.272084174154003,31.421482392916772,8.354346998729072,322.91755977696255,16.791353467152266
STD_D1010_021920_256s_100x100_c,2795.2405127541074,0.6585005613973198,0.33157962514364914,62.72188008969185,7.272084174154003,31.421482392916772,8.354346998729072,322.91755977696255,16.791353467152266
STD_D1010_022120_256s_100x100_a,2795.969687127291,0.6585005613973198,0.33157962514364914,62.72188008969185,7.272084174154003,31.421482392916772,8.354346998729072,322.91755977696255,16.791353467152266
STD_D1010_022120_256s_100x100_b,2795.709593165961,0.6585005613973198,0.33157962514364914,62.72188008969185,7.272084174154003,31.421482392916772,8.354346998729072,322.91755977696255,16.791353467152266
STD_D1010_022120_256s_100x100_c,2795.526900454308,0.6585005613973198,0.33157962514364914,62.72188008969185,7.272084174154003,31.421482392916772,8.354346998729072,322.91755977696255,16.791353467152266
STD_D1010_030920_256s_100x100_a,2796.0102463478293,0.6585005613973198,0.33157962514364914,62.72188008969185,7.272084174154003,31.421482392916772,8.354346998729072,322.91755977696255,16.791353467152266
STD_D1010_030920_256s_100x100_b,2796.022461531983,0.6585005613973198,0.33157962514364914,62.72188008969185,7.272084174154003,31.421482392916772,8.354346998729072,322.91755977696255,16.791353467152266
STD_D1010_030920_256s_100x100_c,2795.8221411235404,0.6585005613973198,0.33157962514364914,62.72188008969185,7.272084174154003,31.421482392916772,8.354346998729072,322.91755977696255,16.791353467152266
STD_D1010_031020_256s_100x100_a,2794.4744852406866,0.6585005613973198,0.33157962514364914,62.72188008969185,7.272084174154003,31.421482392916772,8.354346998729072,322.91755977696255,16.791353467152266
STD_D1010_031020_256s_100x100_b,2794.6412492712006,0.6585005613973198,0.33157962514364914,62.72188008969185,7.272084174154003,31.421482392916772,8.354346998729072,322.91755977696255,16.791353467152266
STD_D1010_031020_256s_100x100_c,2794.4495703895136,0.6585005613973198,0.33157962514364914,62.72188008969185,7.272084174154003,31.421482392916772,8.354346998729072,322.91755977696255,16.791353467152266
STD_ETF46_020320_256s_15x15_a,2861.935734013262,0.5700847136911034,0.18389783078363384,56.41175677524382,6.811950692647638,20.435766101356705,7.799419649132838,375.3749158471501,13.203039455979866
STD_ETF46_020320_256s_15x15_b,2863.0294579336764,0.5700847136911034,0.18389783078363384,56.41175677524382,6.811950692647638,20.435766101356705,7.799419649132838,375.3749158471501,13.203039455979866
STD_ETF46_020320_256s_15x15_c,2862.502076879423,0.5700847136911034,0.18389783078363384,56.41175677524382,6.811950692647638,20.435766101356705,7.799419649132838,375.3749158471501,13.203039455979866
STD_ETF46_020520_256s_15x15_a,2866.8455724973182,0.5700847136911034,0.18389783078363384,56.41175677524382,6.811950692647638,20.435766101356705,7.799419649132838,375.3749158471501,13.203039455979866
STD_ETF46_020520_256s_15x15_b,2867.436785060399,0.5700847136911034,0.18389783078363384,56.41175677524382,6.811950692647638,20.435766101356705,7.799419649132838,375.3749158471501,13.203039455979866
STD_ETF46_020520_256s_15x15_c,2865.659161419602,0.5700847136911034,0.18389783078363384,56.41175677524382,6.811950692647638,20.435766101356705,7.799419649132838,375.3749158471501,13.203039455979866
STD_ETF46_021220_256s_15x20_a,2858.8946967510506,0.5700847136911034,0.18389783078363384,56.41175677524382,6.811950692647638,20.435766101356705,7.799419649132838,375.3749158471501,13.203039455979866
STD_ETF46_021220_256s_15x20_b,2859.84119002363,0.5700847136911034,0.18389783078363384,56.41175677524382,6.811950692647638,20.435766101356705,7.799419649132838,375.3749158471501,13.203039455979866
STD_ETF46_021220_256s_15x20_c,2858.544701652821,0.5700847136911034,0.18389783078363384,56.41175677524382,6.811950692647638,20.435766101356705,7.799419649132838,375.3749158471501,13.203039455979866
STD_ETF46_021420_256s_15x20_a,2862.7593582381846,0.5700847136911034,0.18389783078363384,56.41175677524382,6.811950692647638,20.435766101356705,7.799419649132838,375.3749158471501,13.203039455979866
STD_ETF46_021420_256s_15x20_b,2862.4523477026505,0.5700847136911034,0.18389783078363384,56.41175677524382,6.811950692647638,20.435766101356705,7.799419649132838,375.3749158471501,13.203039455979866
STD_ETF46_021420_256s_15x20_c,2861.219600713169,0.5700847136911034,0.18389783078363384,56.41175677524382,6.811950692647638,20.435766101356705,7.799419649132838,375.3749158471501,13.203039455979866
STD_ETF46_021720_256s_15x20_a,2866.591241671927,0.5700847136911034,0.18389783078363384,56.41175677524382,6.811950692647638,20.435766101356705,7.799419649132838,375.3749158471501,13.203039455979866
STD_ETF46_021720_256s_15x20_b,2862.234694949338,0.5700847136911034,0.18389783078363384,56.41175677524382,6.811950692647638,20.435766101356705,7.799419649132838,375.3749158471501,13.203039455979866
STD_ETF46_021720_256s_15x20_c,2861.210437622469,0.5700847136911034,0.18389783078363384,56.41175677524382,6.811950692647638,20.435766101356705,7.799419649132838,375.3749158471501,13.203039455979866
STD_ETF46_021920_256s_15x20_a,2864.53058465051,0.5700847136911034,0.18389783078363384,56.41175677524382,6.811950692647638,20.435766101356705,7.799419649132838,375.3749158471501,13.203039455979866
STD_ETF46_021920_256s_15x20_b,2864.080394743502,0.5700847136911034,0.18389783078363384,56.41175677524382,6.811950692647638,20.435766101356705,7.799419649132838,375.3749158471501,13.203039455979866
STD_ETF46_021920_256s_15x20_c,2865.0371507905193,0.5700847136911034,0.18389783078363384,56.41175677524382,6.811950692647638,20.435766101356705,7.799419649132838,375.3749158471501,13.203039455979866
STD_ETF46_022120_256s_15x20_a,2861.355083208931,0.5700847136911034,0.18389783078363384,56.41175677524382,6.811950692647638,20.435766101356705,7.799419649132838,375.3749158471501,13.203039455979866
STD_ETF46_022120_256s_15x20_b,2866.2224254735675,0.5700847136911034,0.18389783078363384,56.41175677524382,6.811950692647638,20.435766101356705,7.799419649132838,375.3749158471501,13.203039455979866
STD_ETF46_022120_256s_15x20_c,2866.465383695451,0.5700847136911034,0.18389783078363384,56.41175677524382,6.811950692647638,20.435766101356705,7.799419649132838,375.3749158471501,13.203039455979866
STD_ETFS_15x20_256s_2,2862.673347091087,0.5700847136911034,0.18389783078363384,56.41175677524382,6.811950692647638,20.435766101356705,7.799419649132838,375.3749158471501,13.203039455979866
STD_ETFS_15x25_256s,2858.346024225524,0.5700847136911034,0.18389783078363384,56.41175677524382,6.811950692647638,20.435766101356705,7.799419649132838,375.3749158471501,13.203039455979866

File: STD_H2OCO2_OF_F.csv
,H2OT_3550_M,H2OT_3550_STD,H2Om_1635_BP,H2Om_1635_STD,CO2_1515_BP,CO2_1515_STD,CO2_1430_BP,CO2_1430_STD
21ALV1846-9_44x44_s1_EP_103um,1.3871111895701391,0.10821280821756514,0.34757977795150385,0.058237881074416506,4.200000274417029,5.844201167063119,4.200000274417029,4.932754545944416
21ALV1846-9_44x44_s2_EP_103um,1.490346106541393,0.11631121401739676,0.35468310213749576,0.05940755898954336,4.2046267980237335,3.822703308589264,4.2046267980237335,5.864501592302778
21ALV1846-9_44x44_s3_EP_103um,1.3983828421197275,0.10902511928821645,0.3480253159998696,0.05846561772471289,4.200505886855679,5.331639397422443,4.200505886855679,5.130697807023059
23WOK5-4_44x44_s1_EP_147um,1.0436592793780677,0.07846128182354224,0.21125378290757327,0.03557282475517185,31.805437373163713,11.92886956168309,30.02869146993803,12.293819097282087
23WOK5-4_44x44_s2_EP_147um,0.9747873709050758,0.07318558287381344,0.20895737359831165,0.03515723278901991,51.730569589190495,12.651911287855546,28.369236043873315,12.018021505803913
23WOK5-4_44x44_s3_EP_147um,1.0107869622721775,0.07600711107683508,0.21262431007723107,0.03576997241854737,51.35648170433828,12.805100001707112,29.876249415203034,12.564729151348718
ALV1833-11_44x44_s1_EP_108um,1.0237189114282472,0.07936453725897064,0.1463181459787306,0.025479882404370945,92.97019586838574,17.42802436807301,72.57455232320586,18.124970825018554
ALV1833-11_44x44_s2_EP_108um,1.0211873288043776,0.07915517232078806,0.14677447118314468,0.025594661468521813,91.21813271464426,17.523105892227424,69.61547347700815,17.980004005080588
ALV1833-11_44x44_s3_EP_108um,1.020954107762828,0.07928151015367675,0.1476148088254516,0.025744119865798443,91.33656166588143,17.645354932689692,70.74334197786841,18.15985090094637
CD33_12-2-2_VG9764_44x44_s1_EP_105um,0.26619082409281697,0.020855945688574382,1.9388972668672887e-46,0.0024927888136840265,143.33627827982502,18.20832876250195,100.58461934956759,18.391700076259326
CD33_12-2-2_VG9764_44x44_s2_EP_105um,0.2637823163197597,0.02068837561325824,6.252058609979377e-47,0.0024360101922175853,136.82516043803136,18.073451344012085,98.8502243309567,18.60539121165159
CD33_12-2-2_VG9764_44x44_s3_EP_105um,0.26684074333096997,0.02093314574716422,1.9586968611170052e-42,0.002670615721298662,139.01022131574973,17.761527229997377,99.26136935122136,18.19623164167857
CD33_22-1-1_VG9812_44x44_s1_EP_73um,0.5388028326894031,0.045109314040008584,0.033400148155102276,0.012375819286420169,150.51819071120207,24.94035125275519,99.13074551879738,25.22027666654013
CD33_22-1-1_VG9812_44x44_s2_EP_73um,0.5230997791249687,0.0438773624573224,0.040922003149315093,0.013340764049616446,146.55393091247535,24.51621943396462,89.1421719454926,25.07839524950593
CD33_22-1-1_VG9812_44x44_s3_EP_73um,0.5304654877392004,0.04439726462536652,0.04617127549044754,0.01379190060841437,149.92450792453468,25.11312469262195,86.32035583196473,25.131052061325068
ETFSR_Ol8_256s,3.855546373100306,0.43102455885310803,2.276094101429862,0.7517925115767744,5319.174757241319,467.280568113625,4915.425645645435,434.03059087547206
ETFSR_Ol8_256s_2,3.804692334949368,0.4257524543696045,2.2297578955544664,0.7360475508772749,5201.694989318454,456.8638316628265,4777.4697488277125,421.25537574653106
ETFSR_Ol8_highres_256s,3.8874616314934802,0.435859353770996,2.2784867962854594,0.7526853263167644,5363.57635192805,471.2593111500285,4941.770927287622,436.0817080266043
Fiege63_256s,1.8489607680401123,0.14203456265540704,1.0523337920550886,0.2316442386159877,513.4065877283826,27.11408424589192,489.73527513772007,27.120602015185337
Fiege63_256s_2,2.006791413723876,0.1540533619189379,1.0730647926957382,0.23647609571045147,411.448931650691,23.605049430377374,393.9387192719559,24.070968238668126
Fiege63_256s_3,2.1792347035156427,0.16713277223045409,1.067328509123448,0.23496362943527158,525.950433861869,27.787125884381027,497.58207986891045,28.140200241733734
Fiege73_256s,1.6651655728135244,0.12755137001590938,1.889900889803244,0.4153968134985935,1330.604370164866,59.54894880148864,1179.3603164290744,53.0982510450479
Fiege73_256s_2,1.6812298497168012,0.12882796161654267,1.8872801203947152,0.4148780866830399,1352.2763131847487,60.53143750327067,1188.698912999643,53.62624023737748
Fiege73_256s_2_highres,1.6262105760963461,0.12464990302724813,1.87503907639073,0.4122525136210964,1318.7158537259938,58.905911157067116,1170.0973366831524,52.82541084367134
Fiege73_2_256s,1.6812298497168012,0.128796574810809,1.8872801203947152,0.41543888385139,1352.2763131847487,60.34528404562754,1188.698912999643,53.57582139503113
STD_C1'_256s_20x50,3.464218754572497,0.3620035768021087,1.3082369848970838,0.2352035008706663,418.3757112228812,59.687137433565105,333.756066802805,58.85543539133601
STD_C1_020320_256s_20x50_a,3.387879910603646,0.35432970166830324,1.2828407604350966,0.23025023388925078,250.2450392029145,47.76589079392307,149.61505196718696,46.17281179765059
STD_C1_020320_256s_20x50_b,3.398380968557622,0.355445369100248,1.2825624784047933,0.2304776174816763,246.77420562448785,47.82244391239244,143.16168500298934,46.6576950437236
STD_C1_020320_256s_20x50_c,3.42927062297751,0.35854415896318265,1.2947110555163313,0.23240147985305112,257.5481973416222,47.152993011105764,150.66500839740192,45.92208859036342
STD_C1_020520_256s_20x50_a,3.391933950691234,0.35451096574791974,1.274251102296341,0.22902385692083554,244.14962862840318,47.63977394791522,184.92945224791933,47.52829839251052
STD_C1_020520_256s_20x50_b,3.3933601611184385,0.354913792308312,1.280333770569224,0.2300698891490658,249.1955633222676,47.429469019410156,187.29278681518213,46.62655966351429
STD_C1_020520_256s_20x50_c,3.3913066289546596,0.35397642839195015,1.276141719650472,0.2291359731106438,248.49218724848237,48.687193325220996,192.31600810585996,48.629573654020255
STD_C1_021220_256s_20x50_a,3.3392098184829457,0.34894129875287333,1.2686555544633316,0.22768651854104255,296.99448261431024,50.71004110783782,203.9989971212852,48.322454825673496
STD_C1_021220_256s_20x50_b,3.2991626706146446,0.3454386194568935,1.2334731000613752,0.22156095178219762,272.1640112025622,48.8848170128895,181.0356349956728,46.54427094232417
STD_C1_021220_256s_20x50_c,3.298572327929296,0.3452626610290442,1.2595633066971608,0.2261657875655764,285.0499871504233,49.62079105712636,223.60400797536744,48.75848751058154
STD_C1_021420_256s_20x50_a,3.380621372586998,0.3529303120876232,1.3019615289675242,0.23399684424350797,286.34634670075025,49.737748927048564,229.21604674946792,48.890760613315216
STD_C1_021420_256s_20x50_b,3.3650955897873764,0.35148283010553055,1.2973913755555322,0.23287363936297026,288.4393443016178,50.53765458321741,228.93508430585584,48.646440049493705
STD_C1_021420_256s_20x50_c,3.37106222931181,0.3522652280040557,1.2990066717461848,0.23308310301562746,286.60681174133344,49.8391284708105,229.88123844151272,50.49685952306142
STD_C1_021720_256s_20x50_a,3.3489431091686814,0.35044340193442963,1.2461034293920052,0.22384824958451155,338.8110481552582,52.36052440070645,232.71624657675147,50.9193202076019
STD_C1_021720_256s_20x50_b,3.353765189418323,0.35054838367220903,1.2467041170822517,0.22377125937183126,342.15985373881404,51.702021204822415,234.2884228550175,49.47824165120422
STD_C1_021720_256s_20x50_c,3.344500540342207,0.34936779407490837,1.2490321272508131,0.22415154355635367,344.3788208229382,51.103218490215426,240.45567365819375,49.70066707241825
STD_C1_021920_256s_20x50_a,3.3897107714230117,0.3538782737220504,1.3041167513686232,0.23413800927735953,394.24401492899364,55.764981373888176,333.225106876409,55.84216136901227
STD_C1_021920_256s_20x50_b,3.388012329524004,0.35408034067980254,1.301503691020432,0.23386830316639495,381.4377662327283,54.465584395373924,321.24099719743884,54.958129918803586
STD_C1_021920_256s_20x50_c,3.3997949802197325,0.35549418795733356,1.299888218064218,0.23330788983309977,372.3401214122217,55.07940542535415,307.632162229466,54.79051055914861
STD_C1_022120_256s_20x50_a,3.345018810752879,0.34932125120563745,1.2779328721747574,0.22974168294849306,372.114689063021,53.1477846651864,233.4949797452137,50.212019139180676
STD_C1_022120_256s_20x50_b,3.3455666716273615,0.348984864834767,1.2774835238146014,0.22945723220630315,384.9307809828978,54.37043874383542,245.83499711443153,50.99787005967148
STD_C1_022120_256s_20x50_c,3.3381770414578464,0.3484656958505601,1.2787293614647053,0.22964739599264292,384.22919687603576,55.12300249751705,243.46111448443116,51.22865157774424
STD_CN92C_OL2_020320_256s_20x25_a,5.478819564253828,0.739881151621468,2.582841962987562,0.523137357062101,748.7084272070521,114.6654243826137,549.4113148389706,101.99381330087546
STD_CN92C_OL2_020320_256s_20x25_b,5.33427308669246,0.7199382498407079,2.5644950958950488,0.5213335439142502,694.6521027493259,109.73441850288509,469.9475836658113,95.91227363247282
STD_CN92C_OL2_020320_256s_20x25_c,5.5555070770304225,0.750243284367718,2.5891581455624904,0.525769163796264,759.469683948112,116.18906441114949,584.7818090903085,105.33343102880437
STD_CN92C_OL2_020520_256s_20x25_a,5.645678581056255,0.7617789952843474,2.639775369287431,0.5350193747347983,732.1219822413406,115.55253942195033,518.2798952536914,103.36310253348087
STD_CN92C_OL2_020520_256s_20x25_b,5.788828928463038,0.7811529695636888,2.632657933040302,0.5338824216435297,760.2243441176776,116.1024828506397,535.4885460930831,102.63444979704495
STD_CN92C_OL2_020520_256s_20x25_c,5.758892566712295,0.7761748616105995,2.6420776976094973,0.5348357539877457,774.7603876215128,116.70068987543137,549.5668221684369,102.8788976857982
STD_CN92C_OL2_021220_20x25_a,4.612995048665333,0.6212319560535586,2.4015926598525663,0.4881557736032356,328.0627747566556,75.7497632095476,232.3306278271572,72.26146849833373
STD_CN92C_OL2_021220_20x25_b,4.655120466671977,0.6277064233778574,2.412853226335563,0.48959385117524623,375.9469950176951,79.28426004722564,303.2937466792987,76.84656461291156
STD_CN92C_OL2_021220_20x25_c,4.682976525024713,0.6313538445854829,2.4144913491605253,0.489219954520479,384.0662225637615,81.70383142086223,310.1602523137056,79.10574737700438
STD_CN92C_OL2_021420_256s_20x25_a,5.146947982410629,0.6939109070678481,2.46228353506198,0.4999008373757013,398.6901965058003,88.39573436877053,510.2951992235482,97.39797220265439
STD_CN92C_OL2_021420_256s_20x25_b,5.122924027583753,0.6899570792800546,2.46462758102018,0.49874605524440296,387.743066905685,87.13462314636106,453.2685964564129,92.45301639707328
STD_CN92C_OL2_021420_256s_20x25_c,5.179637004961105,0.6986884440686643,2.4642343033235514,0.4992306504450969,389.8993171599739,87.85549634180688,461.11567759599484,94.65235635111223
STD_CN92C_OL2_021720_256s_20x25_a,5.147438246230563,0.6941104050861204,2.5807575304481825,0.5238478304049163,499.32970956632244,96.86203345110407,664.9162745409575,118.39978441515127
STD_CN92C_OL2_021720_256s_20x25_b,5.165320268704243,0.6973173807932027,2.5598104942856583,0.5186030648991632,488.8698888796217,93.93698551723314,649.3529124948416,113.00850529490332
STD_CN92C_OL2_021720_256s_20x25_c,5.174390831439784,0.6975125389153725,2.5790427917167396,0.5223337875035068,497.04806556473653,96.0505169054714,664.2024702960332,117.65806955425909
STD_CN92C_OL2_021920_256s_20x25_a,5.44237023099676,0.7341486109613676,2.651542391834717,0.5376517811008492,511.9800640685082,98.17855602643134,632.4151530007657,115.02525002237935
STD_CN92C_OL2_021920_256s_20x25_b,5.456070196279382,0.7355507507142722,2.623138113426485,0.5326375692602925,476.58165257760993,95.90524831164898,581.1586251231267,113.4534182016687
STD_CN92C_OL2_021920_256s_20x25_c,5.444303700478476,0.7351621987146306,2.6190719284683355,0.5310562008453984,480.5294297535228,92.959492859558,586.5252268507412,109.43208745815893
STD_CN92C_OL2_022120_256s_20x25_a,5.393492290325012,0.7263929038341774,2.628386511538336,0.5321710673559195,477.983447833776,93.92668147093659,650.0895583422732,116.07398308703873
STD_CN92C_OL2_022120_256s_20x25_b,5.350069547203451,0.7222241855761785,2.622987188700117,0.5324787428368831,451.02147993270177,89.94176546206924,668.7052286957862,112.10606390717362
STD_CN92C_OL2_022120_256s_20x25_c,5.363671290227419,0.7247990625152471,2.61930961249533,0.5304869088315672,470.2754008054271,93.63631330711182,685.5536601647995,117.17786510818642
STD_D1010_012821_256s_100x100_a,1.2058307816141387,0.08848341341534947,0.1648286773018401,0.027363085594009687,231.0921712151258,13.08869470524893,195.59316289912496,12.985994694294435
STD_D1010_012821_256s_100x100_b,1.2456143429617277,0.09142258775735149,0.16840473321153643,0.027879383719147197,233.95116630545664,13.381611496579664,195.18044781858345,13.009022951269808
STD_D1010_012821_256s_100x100_c,1.2595402096412083,0.09252877884786959,0.164515671605642,0.0273129423730059,223.78044743183668,13.065371483829672,188.49805504005832,13.092189527400041
STD_D1010_020320_256s_100x100_a,1.2008405652647662,0.08809817501949542,0.16973375728371826,0.02816451165649888,242.56234944280868,13.569492037950445,190.0365889506177,12.685791426354584
STD_D1010_020320_256s_100x100_b,1.19959741670191,0.08794718792082615,0.16584191963442985,0.027519290017327842,218.339344069704,12.82005279077679,171.9604840675958,12.434493382817742
STD_D1010_020320_256s_100x100_c,1.2064405107020766,0.08865598744560736,0.1669222697002603,0.027681495983459113,226.29685831468194,13.166660844138491,181.4936366037603,12.867350378694036
STD_D1010_020520_256s_100x100_a,1.2049750218390565,0.08851394130570256,0.15318947874773586,0.025455429280695312,154.0609143201002,11.219625915613602,133.80651723216798,11.508578788807371
STD_D1010_020520_256s_100x100_b,1.203704348034325,0.08825541251243511,0.15328896172398715,0.025479720040364803,152.290806375091,10.902762448571995,130.32601911814962,11.402684670019818
STD_D1010_020520_256s_100x100_c,1.1921483603486347,0.08745644999863866,0.1538202133860053,0.0255456013061427,149.94541390467245,10.925146378068982,128.63008710027484,11.186095848582934
STD_D1010_021220_256s_100x100_a,1.2109384383709638,0.08883657232591513,0.15603210359589112,0.025842759073068336,218.8044838209053,11.744365901343789,185.36736833564814,11.549007572909924
STD_D1010_021220_256s_100x100_b,1.210850954758526,0.08880497627566687,0.15531775797543923,0.025715919407170013,221.14380190984525,11.858058063504988,186.34634106397803,11.306715060641064
STD_D1010_021220_256s_100x100_c,1.208271403900895,0.08863037287288462,0.15516955069102029,0.025741618416019525,217.14187557532284,11.390727507154363,184.40629534520403,10.98378807791795
STD_D1010_021420_256s_100x100_a,1.1802411232094177,0.0866899811006522,0.16083002348622788,0.026623155774234002,199.31234230648016,12.091110959192847,160.01505777647287,12.037276582456986
STD_D1010_021420_256s_100x100_b,1.1926992135554377,0.08757861209964905,0.16209035818119089,0.026837499789022737,203.82387632422683,12.2956586273761,165.85766967150508,12.057370996583282
STD_D1010_021420_256s_100x100_c,1.2195569337768857,0.08945137419976805,0.1617304595916406,0.02679365810616611,212.41664773390963,12.397118645704342,175.27607220143096,12.340903502003858
STD_D1010_021720_256s_100x100_a,1.1933869746376795,0.08749892670471991,0.1695658671075986,0.02815132298596002,214.1521197928292,12.565995988690416,177.8276179673284,12.47559955653463
STD_D1010_021720_256s_100x100_b,1.184017870372235,0.08696005890572832,0.16877429993364235,0.028006196896184287,212.99982814585115,12.647039259649912,176.8031731202102,12.573197454365914
STD_D1010_021720_256s_100x100_c,1.1934109257662873,0.08753940822958853,0.16879985636430797,0.02801768619876088,214.3469731441301,12.741324144349873,179.12047153660438,12.60265307182463
STD_D1010_021720_256s_50x50_b,1.2002935560519656,0.08805300560713293,0.16811227443719753,0.027868993953872722,199.869641072849,12.433898561790446,164.29972176261904,12.63198637605305
STD_D1010_021720_256s_80x80_a,1.1766529223522226,0.08625716281530693,0.16852838528934844,0.027954914736087483,211.7606101977488,12.838484529751494,180.08987165925598,12.715733547003275
STD_D1010_021720_256s_80x80_b,1.1798003091301048,0.08659650565041076,0.17006994025799077,0.02823181231402593,212.73632118137246,12.745532740649375,178.4391583823634,12.733739946139906
STD_D1010_021720_256s_80x80_c,1.1814207306813391,0.08660737063803527,0.17150752770857292,0.028477789573295026,216.24518002488412,12.64467507286032,180.9636686451478,12.50465214716892
STD_D1010_021920_256s_100x100_a,1.2202791994389925,0.08951855411110743,0.16908345291662044,0.028039077540503204,216.0550844164599,12.747791919692487,177.62640248087297,12.494569604591572
STD_D1010_021920_256s_100x100_b,1.2079900313195924,0.08859750381981554,0.16846193318370775,0.0279629186913201,210.90776503571135,12.725060133832311,168.98592973271096,12.778889342805007
STD_D1010_021920_256s_100x100_c,1.2095504302151112,0.08886590256782816,0.16944399624339213,0.028096663211010293,219.11699812251393,12.97272933858857,179.57348115596565,13.120409313714186
STD_D1010_022120_256s_100x100_a,1.184898215697131,0.08701473698728805,0.16752912255882357,0.027779688613705507,200.33819174554307,12.059763563239025,162.97189206924733,12.054234538329013
STD_D1010_022120_256s_100x100_b,1.1936887044538549,0.08757431617979271,0.16906605650207662,0.028063451458751915,205.99085631573016,12.48000513953982,169.95550652769714,12.742277379629197
STD_D1010_022120_256s_100x100_c,1.1998651382402643,0.08811613311891829,0.16793516037243902,0.027851057258619256,205.37258580427746,12.347335150115432,168.34812633117886,12.514720793053412
STD_D1010_030920_256s_100x100_a,1.1835277079319813,0.08673136802304145,0.16444235944551855,0.027288380487877333,191.25189748096943,12.149850220578042,154.71177441159236,12.149585472818933
STD_D1010_030920_256s_100x100_b,1.1831149684898052,0.08698849433391687,0.16459201295792433,0.02732795301561193,191.37118475244108,11.970379284435651,156.44401077759835,12.24682364013029
STD_D1010_030920_256s_100x100_c,1.1898844902998393,0.08740301539776874,0.16457111954008471,0.02727711099620107,191.66409622946847,11.965588526032684,154.953947169406,11.929169511185737
STD_D1010_031020_256s_100x100_a,1.2354755600348113,0.09061392880449709,0.16694651272048755,0.027698084287670243,244.98240945210998,13.892417044024219,205.6410589311948,13.473345954594725
STD_D1010_031020_256s_100x100_b,1.22982930930893,0.09037848550642812,0.1667079670211366,0.027691792815223763,246.1811254313329,13.82099628829176,207.1097515296064,13.443013267075413
STD_D1010_031020_256s_100x100_c,1.2363192328381771,0.09079147008401635,0.16843422074239267,0.027921480721921355,253.884449458664,14.304197179719662,213.23686023857817,13.6933282106171
STD_ETF46_020320_256s_15x15_a,3.7636663545731337,0.38309277663908053,2.606095012649011,0.6784841217573399,2914.1009057422402,222.8144698733621,2763.416710049133,214.18046068142507
STD_ETF46_020320_256s_15x15_b,3.728948986996514,0.3800067236814046,2.6171131662219165,0.6819231370329971,2923.280113246308,223.9300728416069,2742.6030376047956,212.84023943272751
STD_ETF46_020320_256s_15x15_c,3.7456829965861886,0.38109636665177055,2.6036311080406227,0.678299141069818,2877.300466140391,220.61286515421506,2706.7247050516894,210.21936222789031
STD_ETF46_020520_256s_15x15_a,3.608210890978034,0.36793533651633087,2.567261490494402,0.6691077718824336,2859.1195652681427,219.3394506495212,2683.8738591953665,208.83316761781015
STD_ETF46_020520_256s_15x15_b,3.5895601510431696,0.36528026922308143,2.565275298988096,0.6677176634031133,2837.329732388016,217.35684464734118,2677.7516761584216,207.66283039913898
STD_ETF46_020520_256s_15x15_c,3.6456822631005226,0.3709840214061742,2.5485345441360443,0.664264087428179,2865.9078679273125,220.13650789090505,2679.989815471676,207.89202917449748
STD_ETF46_021220_256s_15x20_a,3.860462071528657,0.39333646209476436,2.6713736578886653,0.6968508792289687,3012.4674270817986,230.63666908958763,2912.3874409016757,225.37066036977006
STD_ETF46_021220_256s_15x20_b,3.830293310568651,0.3899089606149393,2.6700692566081976,0.6957030389332391,3035.379404784473,232.59041059788527,2886.1780066259566,223.43320613931692
STD_ETF46_021220_256s_15x20_c,3.8716275451341007,0.3941331321011087,2.6711923702118474,0.6959411100283864,3025.125674201234,232.04352001565817,2902.336698432466,224.31602764282363
STD_ETF46_021420_256s_15x20_a,3.737517891224712,0.38043823261554305,2.6349985618412886,0.687545638626224,3033.056137047997,232.16095531454397,2825.122891218129,218.11137961147853
STD_ETF46_021420_256s_15x20_b,3.747261528618817,0.3813746786391939,2.605492726696953,0.6792590454728504,2929.4237427641747,223.98900421091008,2737.3053675048627,211.50968845899496
STD_ETF46_021420_256s_15x20_c,3.786425489710317,0.3855133451525559,2.617931649922027,0.682617254235801,2928.046073626663,224.70150251633024,2751.7424969853305,213.04807508174906
STD_ETF46_021720_256s_15x20_a,3.616238660049635,0.3676057663503452,2.455831511274912,0.6408586599247807,2797.769047549703,215.22303240997624,2699.1051756052316,209.65658667382806
STD_ETF46_021720_256s_15x20_b,3.7541716156959213,0.38247867733064744,2.5335847620868837,0.6600593949545638,2881.93453988301,221.1443249010018,2745.9923569478033,213.00314071163655
STD_ETF46_021720_256s_15x20_c,3.7867168386637418,0.3852363656728753,2.534560207630639,0.6610265118209089,2905.9643435120674,223.2037645556645,2764.191429017504,214.33266370754836
STD_ETF46_021920_256s_15x20_a,3.681381805776039,0.3744574420223551,2.472476447551461,0.6454693051134955,2874.968065706304,220.38938681914001,2720.959159412377,211.1130132047827
STD_ETF46_021920_256s_15x20_b,3.6956373080353835,0.37590624290665375,2.4725871104975665,0.6434210879732422,2873.7546014627296,220.460092856561,2780.5265994283727,215.46912146529286
STD_ETF46_021920_256s_15x20_c,3.6653513083915654,0.3726524134828295,2.4578633373996857,0.640730370134408,2879.881129971098,220.85732406447474,2759.261855474668,213.69342579879034
STD_ETF46_022120_256s_15x20_a,3.782118112970246,0.3845985027068981,2.660002316352305,0.6925896330179574,3055.596760013008,234.109898125276,2843.6953787429093,219.6642540220531
STD_ETF46_022120_256s_15x20_b,3.6278848893777482,0.369002965194958,2.449433466962458,0.6388094154751897,2867.858574386228,220.18761547567215,2777.8475473856006,214.69330015025693
STD_ETF46_022120_256s_15x20_c,3.620212278004523,0.3688518108538264,2.4522863367216914,0.6398286622679838,2885.7979297642696,221.24755314328587,2771.506582952555,215.21323741291292
STD_ETFS_15x20_256s_2,3.7402472382195984,0.3802414624485639,2.681041721512728,0.6996965111649688,2954.8589454848625,226.28316934953335,2785.845853199284,215.80896704835098
STD_ETFS_15x25_256s,3.8779680315829204,0.39514109317986795,2.75598498608973,0.719349392900599,3127.762251538771,239.10005069553335,2945.733615987217,227.49985443192753
